Repository: bombassaro/minitab-replace

# Minitab replacer
Para substituir os cálculos pré importação no minitab

### Requisitos
*  Instalar o NodeJS
*  Instalar o Yarn

### Comandos
*  Para instalar o projeto execute
*  `yarn install`
*  Para rodar o projeto execute
*  `yarn dev`

File: public/1587309095734-2020Mar.txt (part 1 of 80)
LINHA	FILME	EXAME	MIN	MAX	MEDIA	DP	ITEM	MR	DATA	X1	X2	X3	X4	X5																																																																																																																																																																																																																																																	
1	15TSY32MR	Tratamento Superficial CORONA	40.00	42.00	41.20	1.10	1	J58209	3/13/2020	42.00	40.00	40.00	42.00	42.00																																																																																																																																																																																																																																																	
1	15TSY32MR	Tratamento Superficial CORONA	38.00	40.00	39.60	0.89	2	J58210	3/13/2020	38.00	40.00	40.00	40.00	40.00																																																																																																																																																																																																																																																	
1	15TSY32MR	Tratamento Superficial CORONA	38.00	38.00	38.00	0.00	3	J58211	3/14/2020	38.00																																																																																																																																																																																																																																																					
1	15TSY32MR	Tratamento Superficial CORONA	38.00	38.00	38.00	0.00	4	J58212	3/14/2020	38.00	38.00	38.00	38.00	38.00																																																																																																																																																																																																																																																	
1	15TSY32MR	Tratamento Superficial CORONA	36.00	38.00	37.20	1.10	5	J58213	3/14/2020	36.00	38.00	38.00	38.00	36.00																																																																																																																																																																																																																																																	
1	15TSY32MR	Tratamento Superficial CORONA	36.00	38.00	37.60	0.89	6	J58214	3/14/2020	36.00	38.00	38.00	38.00	38.00																																																																																																																																																																																																																																																	
1	15TSY32MR	Tratamento Superficial CORONA	36.00	38.00	37.60	0.89	7	J58215	3/14/2020	36.00	38.00	38.00	38.00	38.00																																																																																																																																																																																																																																																	
1	15TSY32MR	Tratamento Superficial CORONA	36.00	38.00	37.60	0.89	8	J58216	3/14/2020	36.00	38.00	38.00	38.00	38.00																																																																																																																																																																																																																																																	
1	15TSY32MR	Tratamento Superficial CORONA	36.00	38.00	37.20	1.10	9	J58217	3/14/2020	36.00	38.00	38.00	38.00	36.00																																																																																																																																																																																																																																																	
1	15TSY32MR	Tratamento Superficial CORONA	38.00	42.00	40.40	1.67	10	J58245	3/16/2020	40.00	42.00	42.00	40.00	38.00																																																																																																																																																																																																																																																	
1	15TSY32MR	Tratamento Superficial CORONA	38.00	40.00	39.60	0.89	11	J58246	3/16/2020	40.00	40.00	40.00	40.00	38.00																																																																																																																																																																																																																																																	
1	15TSY32MR	Tratamento Superficial CORONA	40.00	40.00	40.00	0.00	12	J58247	3/16/2020	40.00	40.00	40.00	40.00	40.00																																																																																																																																																																																																																																																	
1	15TSY32MR	Tratamento Superficial CORONA	40.00	40.00	40.00	0.00	13	J58248	3/16/2020	40.00	40.00	40.00	40.00	40.00																																																																																																																																																																																																																																																	
1	15TSY32MR	Tratamento Superficial CORONA	40.00	40.00	40.00	0.00	14	J58249	3/17/2020	40.00	40.00	40.00	40.00	40.00																																																																																																																																																																																																																																																	
1	15TSY32MR	Tratamento Superficial CORONA	40.00	40.00	40.00	0.00	15	J58250	3/17/2020	40.00	40.00	40.00	40.00	40.00																																																																																																																																																																																																																																																	
1	15TSY32MR	Tratamento Superficial CORONA	38.00	38.00	38.00	0.00	16	J58251	3/17/2020	38.00	38.00	38.00	38.00	38.00																																																																																																																																																																																																																																																	
1	15TSY32MR	Tratamento Superficial CORONA	38.00	38.00	38.00	0.00	17	J58252	3/17/2020	38.00	38.00	38.00	38.00	38.00																																																																																																																																																																																																																																																	
1	15TSY32MR	Espessura	15.30	15.70	15.46	0.18	1	J58209	3/13/2020	15.40	15.70	15.30	15.30	15.60																																																																																																																																																																																																																																																	
1	15TSY32MR	Espessura	15.20	15.70	15.52	0.22	2	J58210	3/13/2020	15.70	15.60	15.40	15.20	15.70																																																																																																																																																																																																																																																	
1	15TSY32MR	Espessura	15.10	15.60	15.34	0.19	3	J58211	3/14/2020	15.60	15.40	15.20	15.10	15.40																																																																																																																																																																																																																																																	
1	15TSY32MR	Espessura	15.50	15.50	15.50	0.00	4	J58212	3/14/2020	15.50	15.50	15.50	15.50	15.50																																																																																																																																																																																																																																																	
1	15TSY32MR	Espessura	15.30	15.30	15.30	0.00	5	J58213	3/14/2020	15.30																																																																																																																																																																																																																																																					
1	15TSY32MR	Espessura	15.60	15.80	15.74	0.09	6	J58214	3/14/2020	15.80	15.80	15.80	15.60	15.70																																																																																																																																																																																																																																																	
1	15TSY32MR	Espessura	15.40	15.40	15.40	0.00	7	J58215	3/14/2020	15.40																																																																																																																																																																																																																																																					
1	15TSY32MR	Espessura	15.30	15.30	15.30	0.00	8	J58216	3/14/2020	15.30																																																																																																																																																																																																																																																					
1	15TSY32MR	Espessura	15.60	15.60	15.60	0.00	9	J58217	3/14/2020	15.60																																																																																																																																																																																																																																																					
1	15TSY32MR	Espessura	15.60	15.50	15.36	0.15	10	J58245	3/16/2020	15.50	15.20	15.40	15.20	15.50																																																																																																																																																																																																																																																	
1	15TSY32MR	Espessura	15.00	15.70	15.46	0.30	11	J58246	3/16/2020	15.70	15.60	15.70	15.30	15.00																																																																																																																																																																																																																																																	
1	15TSY32MR	Espessura	14.90	15.60	15.18	0.28	12	J58247	3/16/2020	15.60	15.10	15.30	15.00	14.90																																																																																																																																																																																																																																																	
1	15TSY32MR	Espessura	15.20	15.60	15.36	0.17	13	J58248	3/16/2020	15.60	15.40	15.40	15.20	15.20																																																																																																																																																																																																																																																	
1	15TSY32MR	Espessura	14.90	15.70	15.40	0.32	14	J58249	3/17/2020	15.70	15.30	15.60	15.50	14.90																																																																																																																																																																																																																																																	
1	15TSY32MR	Espessura	15.10	15.60	15.34	0.21	15	J58250	3/17/2020	15.60	15.10	15.50	15.30	15.20																																																																																																																																																																																																																																																	
1	15TSY32MR	Espessura	15.00	15.80	15.44	0.34	16	J58251	3/17/2020	15.80	15.70	15.00	15.20	15.50																																																																																																																																																																																																																																																	
1	15TSY32MR	Espessura	15.70	15.90	15.80	0.07	17	J58252	3/17/2020	15.80	15.80	15.70	15.80	15.90																																																																																																																																																																																																																																																	
1	15TSY32MR	Gramatura	13.90	13.90	13.90	0.00	1	J58209	3/13/2020	13.90																																																																																																																																																																																																																																																					
1	15TSY32MR	Gramatura	13.80	13.80	13.80	0.00	2	J58213	3/14/2020	13.80																																																																																																																																																																																																																																																					
1	15TSY32MR	Gramatura	13.90	13.90	13.90	0.00	3	J58215	3/14/2020	13.90																																																																																																																																																																																																																																																					
1	15TSY32MR	Gramatura	13.90	13.90	13.90	0.00	4	J58216	3/14/2020	13.90																																																																																																																																																																																																																																																					
1	15TSY32MR	Gramatura	14.10	14.10	14.10	0.00	5	J58217	3/14/2020	14.10																																																																																																																																																																																																																																																					
1	15TSY32MR	Gramatura	13.60	13.60	13.60	0.00	6	J58245	3/16/2020	13.60																																																																																																																																																																																																																																																					
1	15TSY32MR	Rendimento	71.90	71.90	71.90	0.00	1	J58209	3/13/2020	71.90																																																																																																																																																																																																																																																					
1	15TSY32MR	Rendimento	73.50	73.50	73.50	0.00	2	J58245	3/16/2020	73.50																																																																																																																																																																																																																																																					
1	15TSY32MR	Densidade	0.71	0.71	0.71	0.00	1	J58209	3/13/2020	0.71																																																																																																																																																																																																																																																					
1	15TSY32MR	Densidade	0.90	0.90	0.90	0.00	2	J58245	3/16/2020	0.90																																																																																																																																																																																																																																																					
1	15TSY32MR	COF NT/NT - DIN. Imediato	0.19	0.27	0.23	0.03	1	J58209	3/13/2020	0.22	0.27	0.25	0.19	0.21																																																																																																																																																																																																																																																	
1	15TSY32MR	COF NT/NT - DIN. Imediato	0.24	0.26	0.25	0.01	2	J58211	3/14/2020	0.24	0.26	0.24	0.24	0.25																																																																																																																																																																																																																																																	
1	15TSY32MR	COF NT/NT - DIN. Imediato	0.19	0.24	0.21	0.02	3	J58245	3/16/2020	0.20	0.21	0.23	0.19	0.24																																																																																																																																																																																																																																																	
1	15TSY32MR	COF NT/NT - DIN. Imediato	0.21	0.23	0.22	0.01	4	J58248	3/16/2020	0.22	0.22	0.23	0.21	0.23																																																																																																																																																																																																																																																	
1	15TSY32MR	COF NT/NT - DIN. Imediato	0.22	0.26	0.23	0.02	5	J58250	3/17/2020	0.22	0.23	0.26	0.22	0.22																																																																																																																																																																																																																																																	
1	15TSY32MR	COF COR/COR - Din. - Imediato	0.22	0.25	0.23	0.01	1	J58209	3/13/2020	0.22	0.24	0.23	0.25	0.23																																																																																																																																																																																																																																																	
1	15TSY32MR	COF COR/COR - Din. - Imediato	0.29	0.32	0.31	0.01	2	J58211	3/14/2020	0.29	0.31	0.32	0.30	0.32																																																																																																																																																																																																																																																	
1	15TSY32MR	COF COR/COR - Din. - Imediato	0.22	0.30	0.25	0.03	3	J58245	3/16/2020	0.22	0.22	0.25	0.30	0.26																																																																																																																																																																																																																																																	
1	15TSY32MR	COF COR/COR - Din. - Imediato	0.23	0.26	0.24	0.01	4	J58248	3/16/2020	0.25	0.26	0.23	0.23	0.24																																																																																																																																																																																																																																																	
1	15TSY32MR	COF COR/COR - Din. - Imediato	0.21	0.28	0.24	0.03	5	J58250	3/17/2020	0.26	0.28	0.21	0.23	0.24																																																																																																																																																																																																																																																	
1	15TSY32MR	COF NT/NT - Est. Imediato	0.32	0.41	0.35	0.04	1	J58209	3/13/2020	0.33	0.41	0.39	0.32	0.32																																																																																																																																																																																																																																																	
1	15TSY32MR	COF NT/NT - Est. Imediato	0.36	0.40	0.38	0.01	2	J58211	3/14/2020	0.40	0.38	0.36	0.38	0.38																																																																																																																																																																																																																																																	
1	15TSY32MR	COF NT/NT - Est. Imediato	0.27	0.27	0.27	0.00	3	J58245	3/16/2020	0.27																																																																																																																																																																																																																																																					
1	15TSY32MR	COF NT/NT - Est. Imediato	0.26	0.31	0.29	0.02	4	J58248	3/16/2020	0.29	0.30	0.26	0.29	0.31																																																																																																																																																																																																																																																	
1	15TSY32MR	COF NT/NT - Est. Imediato	0.29	0.39	0.33	0.05	5	J58250	3/17/2020	0.30	0.29	0.37	0.30	0.39																																																																																																																																																																																																																																																	
1	15TSY32MR	COF COR/COR - Est. - Imediato	0.29	0.40	0.33	0.05	1	J58209	3/13/2020	0.29	0.32	0.37	0.40	0.29																																																																																																																																																																																																																																																	
1	15TSY32MR	COF COR/COR - Est. - Imediato	0.35	0.39	0.37	0.02	2	J58211	3/14/2020	0.37	0.39	0.35	0.37	0.39																																																																																																																																																																																																																																																	
1	15TSY32MR	COF COR/COR - Est. - Imediato	0.33	0.33	0.33	0.00	3	J58245	3/16/2020	0.33																																																																																																																																																																																																																																																					
1	15TSY32MR	COF COR/COR - Est. - Imediato	0.32	0.37	0.34	0.02	4	J58248	3/16/2020	0.35	0.36	0.37	0.32	0.32																																																																																																																																																																																																																																																	
1	15TSY32MR	COF COR/COR - Est. - Imediato	0.29	0.44	0.32	0.07	5	J58250	3/17/2020	0.44	0.31	0.29	0.29	0.29																																																																																																																																																																																																																																																	
1	15TSY32MR	COF NT/NT - Din.	0.19	0.23	0.21	0.02	1	J58209	3/13/2020	0.23	0.19	0.21																																																																																																																																																																																																																																																			
1	15TSY32MR	COF COR/COR - Din.	0.19	0.22	0.21	0.02	1	J58209	3/13/2020	0.22	0.19	0.21																																																																																																																																																																																																																																																			
1	15TSY32MR	COF  NT/NT - Est.	0.26	0.28	0.27	0.01	1	J58209	3/13/2020	0.26	0.26	0.28																																																																																																																																																																																																																																																			
1	15TSY32MR	COF COR/COR - Est.	0.23	0.27	0.25	0.02	1	J58209	3/13/2020	0.27	0.23	0.25																																																																																																																																																																																																																																																			
1	15TSY32MR	Força de Tração DM	134.00	156.00	143.67	11.24	1	J58209	3/13/2020	156.00	134.00	141.00																																																																																																																																																																																																																																																			
1	15TSY32MR	Força de Tração DM	130.00	156.00	145.00	13.45	2	J58245	3/16/2020	149.00	156.00	130.00																																																																																																																																																																																																																																																			
1	15TSY32MR	Força de Tração DT	207.00	287.00	238.67	42.52	1	J58209	3/13/2020	287.00	207.00	222.00																																																																																																																																																																																																																																																			
1	15TSY32MR	Força de Tração DT	245.00	254.00	249.00	4.58	2	J58245	3/16/2020	245.00	254.00	248.00																																																																																																																																																																																																																																																			
1	15TSY32MR	Alongamento DM	140.00	179.00	158.33	19.60	1	J58209	3/13/2020	179.00	140.00	156.00																																																																																																																																																																																																																																																			
1	15TSY32MR	Alongamento DM	159.00	186.00	170.33	14.01	2	J58245	3/16/2020	166.00	186.00	159.00																																																																																																																																																																																																																																																			
1	15TSY32MR	Alongamento DT	24.00	58.00	36.33	18.82	1	J58209	3/13/2020	58.00	24.00	27.00																																																																																																																																																																																																																																																			
1	15TSY32MR	Alongamento DT	36.00	37.00	36.33	0.58	2	J58245	3/16/2020	36.00	37.00	36.00																																																																																																																																																																																																																																																			
1	15TSY32MR	Módulo Elástico DM	1280.00	1405.00	1327.00	68.02	1	J58209	3/13/2020	1405.00	1296.00	1280.00																																																																																																																																																																																																																																																			
1	15TSY32MR	Módulo Elástico DM	1720.00	1720.00	1720.00	0.00	2	J58245	3/16/2020	1720.00																																																																																																																																																																																																																																																					
1	15TSY32MR	Módulo Elástico DT	2120.00	2791.00	2489.33	340.58	1	J58209	3/13/2020	2791.00	2120.00	2557.00																																																																																																																																																																																																																																																			
1	15TSY32MR	Módulo Elástico DT	2573.00	2978.00	2743.33	210.02	2	J58245	3/16/2020	2978.00	2679.00	2573.00																																																																																																																																																																																																																																																			
1	15TSY32MR	Estabilidade Dimensional DM	5.00	5.00	5.00	0.00	1	J58209	3/13/2020	5.00	5.00	5.00																																																																																																																																																																																																																																																			
1	15TSY32MR	Estabilidade Dimensional DM	5.00	5.00	5.00	0.00	2	J58245	3/16/2020	5.00																																																																																																																																																																																																																																																					
1	15TSY32MR	Estabilidade Dimensional DT	2.00	2.00	2.00	0.00	1	J58209	3/13/2020	2.00	2.00	2.00																																																																																																																																																																																																																																																			
1	15TSY32MR	Estabilidade Dimensional DT	3.00	3.00	3.00	0.00	2	J58245	3/16/2020	3.00																																																																																																																																																																																																																																																					
1	15TSY32MR	Brilho 45°	101.00	101.00	101.00	0.00	1	J58209	3/13/2020	101.00	101.00	101.00																																																																																																																																																																																																																																																			
1	15TSY32MR	Brilho 45°	104.00	104.00	104.00	0.00	2	J58245	3/16/2020	104.00																																																																																																																																																																																																																																																					
1	15TSY32MR	Haze/difusão	1.46	1.55	1.50	0.05	1	J58209	3/13/2020	1.50	1.46	1.55																																																																																																																																																																																																																																																			
1	15TSY32MR	Haze/difusão	1.10	1.10	1.10	0.00	2	J58245	3/16/2020	1.10																																																																																																																																																																																																																																																					
1	15TSY32MR	Força de Selagem NT/NT	304.00	642.00	449.60	137.91	1	J58209	3/13/2020	304.00	642.00	528.00	431.00	343.00																																																																																																																																																																																																																																																	
1	15TSY32MR	Força de Selagem NT/NT	311.00	649.00	457.80	149.34	2	J58211	3/14/2020	574.00	426.00	649.00	311.00	329.00																																																																																																																																																																																																																																																	
1	15TSY32MR	Força de Selagem NT/NT	340.00	485.00	391.00	62.85	3	J58245	3/16/2020	345.00	359.00	485.00	340.00	426.00																																																																																																																																																																																																																																																	
1	15TSY32MR	Força de Selagem NT/NT	339.00	402.00	376.20	28.60	4	J58248	3/16/2020	339.00	402.00	387.00	353.00	400.00																																																																																																																																																																																																																																																	
1	15TSY32MR	Força de Selagem NT/NT	362.00	450.00	407.80	35.67	5	J58250	3/17/2020	362.00	381.00	419.00	427.00	450.00																																																																																																																																																																																																																																																	
1	15TSY32MR	Força de selagem COR/COR	359.00	562.00	437.00	87.76	1	J58209	3/13/2020	495.00	395.00	562.00	359.00	374.00																																																																																																																																																																																																																																																	
1	15TSY32MR	Força de selagem COR/COR	336.00	505.00	396.60	68.31	2	J58211	3/14/2020	336.00	400.00	340.00	505.00	402.00																																																																																																																																																																																																																																																	
1	15TSY32MR	Força de selagem COR/COR	329.00	495.00	423.20	85.45	3	J58245	3/16/2020	488.00	329.00	495.00	473.00	331.00																																																																																																																																																																																																																																																	
1	15TSY32MR	Força de selagem COR/COR	347.00	401.00	374.20	24.53	4	J58248	3/16/2020	350.00	392.00	347.00	401.00	381.00																																																																																																																																																																																																																																																	
1	15TSY32MR	Força de selagem COR/COR	287.00	530.00	373.00	95.58	5	J58250	3/17/2020	390.00	287.00	530.00	316.00	342.00																																																																																																																																																																																																																																																	
1	15TSY32MR	TIS NT/NT	101.30	101.30	101.30	0.00	1	J58209	3/13/2020	101.30																																																																																																																																																																																																																																																					
1	15TSY32MR	TIS NT/NT	103.90	103.90	103.90	0.00	2	J58245	3/16/2020	103.90																																																																																																																																																																																																																																																					
1	15TSY32MR	TIS COR/COR	117.90	117.90	117.90	0.00	1	J58209	3/13/2020	117.90																																																																																																																																																																																																																																																					
1	15TSY32MR	TIS COR/COR	118.50	118.50	118.50	0.00	2	J58245	3/16/2020	118.50																																																																																																																																																																																																																																																					
1	15TSY32MR	Tensão superficial CORONA LO	38.00	38.00	38.00	0.00	1	J58209	3/13/2020	38.00																																																																																																																																																																																																																																																					
1	15TSY32MR	Tensão superficial CORONA LO	38.00	38.00	38.00	0.00	2	J58210	3/13/2020	38.00																																																																																																																																																																																																																																																					
1	15TSY32MR	Tensão superficial CORONA LO	36.00	36.00	36.00	0.00	3	J58211	3/14/2020	36.00																																																																																																																																																																																																																																																					
1	15TSY32MR	Tensão superficial CORONA LO	36.00	36.00	36.00	0.00	4	J58212	3/14/2020	36.00																																																																																																																																																																																																																																																					
1	15TSY32MR	Tensão superficial CORONA LO	36.00	36.00	36.00	0.00	5	J58213	3/14/2020	36.00																																																																																																																																																																																																																																																					
1	15TSY32MR	Tensão superficial CORONA LO	36.00	36.00	36.00	0.00	6	J58214	3/14/2020	36.00																																																																																																																																																																																																																																																					
1	15TSY32MR	Tensão superficial CORONA LO	36.00	36.00	36.00	0.00	7	J58215	3/14/2020	36.00																																																																																																																																																																																																																																																					
1	15TSY32MR	Tensão superficial CORONA LO	36.00	36.00	36.00	0.00	8	J58216	3/14/2020	36.00																																																																																																																																																																																																																																																					
1	15TSY32MR	Tensão superficial CORONA LO	36.00	36.00	36.00	0.00	9	J58217	3/14/2020	36.00																																																																																																																																																																																																																																																					
1	15TSY32MR	Tensão superficial CORONA LO	38.00	38.00	38.00	0.00	10	J58245	3/16/2020	38.00																																																																																																																																																																																																																																																					
1	15TSY32MR	Tensão superficial CORONA LO	38.00	38.00	38.00	0.00	11	J58246	3/16/2020	38.00																																																																																																																																																																																																																																																					
1	15TSY32MR	Tensão superficial CORONA LO	38.00	38.00	38.00	0.00	12	J58247	3/16/2020	38.00																																																																																																																																																																																																																																																					
1	15TSY32MR	Tensão superficial CORONA LO	38.00	38.00	38.00	0.00	13	J58248	3/16/2020	38.00																																																																																																																																																																																																																																																					
1	15TSY32MR	Tensão superficial CORONA LO	38.00	38.00	38.00	0.00	14	J58249	3/17/2020	38.00																																																																																																																																																																																																																																																					
1	15TSY32MR	Tensão superficial CORONA LO	38.00	38.00	38.00	0.00	15	J58250	3/17/2020	38.00
