Repository: bombassaro/minitab-replace

# Minitab replacer
Para substituir os cálculos pré importação no minitab

### Requisitos
*  Instalar o NodeJS
*  Instalar o Yarn

### Comandos
*  Para instalar o projeto execute
*  `yarn install`
*  Para rodar o projeto execute
*  `yarn dev`

File: public/1587311986048-2019jun.txt (part 1 of 25)
LINHA	FILME	EXAME	MIN	MAX	MEDIA	DP	ITEM	MR	DATA	X1	X2	X3	X4	X5
1	15TSY32MR	Tratamento Superficial CORONA	40.00	42.00	41.20	1.10	1	J55401	6/18/2019	42.00	40.00	42.00	40.00	42.00
1	15TSY32MR	Tratamento Superficial CORONA	40.00	40.00	40.00	0.00	2	J55402	6/18/2019	40.00	40.00	40.00	40.00	40.00
1	15TSY32MR	Tratamento Superficial CORONA	40.00	40.00	40.00	0.00	3	J55403	6/18/2019	40.00	40.00	40.00	40.00	40.00
1	15TSY32MR	Tratamento Superficial CORONA	40.00	42.00	40.40	0.89	4	J55404	6/18/2019	40.00	42.00	40.00	40.00	40.00
1	15TSY32MR	Tratamento Superficial CORONA	40.00	42.00	40.40	0.89	5	J55405	6/18/2019	40.00	42.00	40.00	40.00	40.00
1	15TSY32MR	Tratamento Superficial CORONA	40.00	40.00	40.00	0.00	6	J55406	6/18/2019	40.00	40.00	40.00	40.00	40.00
1	15TSY32MR	Espessura	15.00	15.00	15.00	0.00	1	J55401	6/18/2019	15.00				
1	15TSY32MR	Espessura	15.00	15.00	15.00	0.00	2	J55402	6/18/2019	15.00				
1	15TSY32MR	Espessura	15.00	15.00	15.00	0.00	3	J55403	6/18/2019	15.00				
1	15TSY32MR	Espessura	15.00	15.00	15.00	0.00	4	J55404	6/18/2019	15.00				
1	15TSY32MR	Espessura	14.90	14.90	14.90	0.00	5	J55405	6/18/2019	14.90				
1	15TSY32MR	Espessura	15.00	15.00	15.00	0.00	6	J55406	6/18/2019	15.00				
1	15TSY32MR	Gramatura	13.60	13.60	13.60	0.00	1	J55401	6/18/2019	13.60				
1	15TSY32MR	Gramatura	13.50	13.50	13.50	0.00	2	J55402	6/18/2019	13.50				
1	15TSY32MR	Gramatura	13.50	13.50	13.50	0.00	3	J55403	6/18/2019	13.50				
1	15TSY32MR	Gramatura	13.60	13.60	13.60	0.00	4	J55404	6/18/2019	13.60				
1	15TSY32MR	Gramatura	13.50	13.50	13.50	0.00	5	J55405	6/18/2019	13.50				
1	15TSY32MR	Gramatura	13.60	13.60	13.60	0.00	6	J55406	6/18/2019	13.60				
1	15TSY32MR	Rendimento	73.50	73.50	73.50	0.00	1	J55401	6/18/2019	73.50				
1	15TSY32MR	Densidade	0.91	0.91	0.91	0.00	1	J55401	6/18/2019	0.91				
1	15TSY32MR	COF NT/NT - DIN. Imediato	0.21	0.27	0.24	0.02	1	J55401	6/18/2019	0.24	0.21	0.24	0.24	0.27
1	15TSY32MR	COF NT/NT - DIN. Imediato	0.18	0.24	0.20	0.03	2	J55403	6/18/2019	0.22	0.18	0.18	0.18	0.24
1	15TSY32MR	COF COR/COR - Din. - Imediato	0.25	0.31	0.29	0.02	1	J55401	6/18/2019	0.31	0.30	0.25	0.30	0.30
1	15TSY32MR	COF COR/COR - Din. - Imediato	0.23	0.28	0.25	0.02	2	J55403	6/18/2019	0.25	0.26	0.23	0.24	0.28
1	15TSY32MR	COF NT/NT - Est. Imediato	0.31	0.35	0.33	0.02	1	J55401	6/18/2019	0.32	0.34	0.31	0.32	0.35
1	15TSY32MR	COF NT/NT - Est. Imediato	0.25	0.37	0.28	0.05	2	J55403	6/18/2019	0.28	0.25	0.26	0.25	0.37
1	15TSY32MR	COF COR/COR - Est. - Imediato	0.35	0.40	0.38	0.02	1	J55401	6/18/2019	0.37	0.35	0.40	0.40	0.36
1	15TSY32MR	COF COR/COR - Est. - Imediato	0.28	0.38	0.32	0.04	2	J55403	6/18/2019	0.29	0.34	0.28	0.33	0.38
1	15TSY32MR	COF NT/NT - Din.	0.26	0.27	0.26	0.01	1	J55402	6/18/2019	0.26	0.27	0.26		
1	15TSY32MR	COF COR/COR - Din.	0.21	0.26	0.23	0.03	1	J55402	6/18/2019	0.22	0.26	0.21		
1	15TSY32MR	COF  NT/NT - Est.	0.32	0.34	0.33	0.01	1	J55402	6/18/2019	0.34	0.32	0.32		
1	15TSY32MR	COF COR/COR - Est.	0.29	0.33	0.31	0.02	1	J55402	6/18/2019	0.30	0.33	0.29		
1	15TSY32MR	Força de Tração DM	132.00	143.00	139.33	6.35	1	J55401	6/18/2019	132.00	143.00	143.00		
1	15TSY32MR	Força de Tração DT	243.00	253.00	246.67	5.51	1	J55401	6/18/2019	243.00	253.00	244.00		
1	15TSY32MR	Alongamento DM	148.00	162.00	155.00	7.00	1	J55401	6/18/2019	148.00	155.00	162.00		
1	15TSY32MR	Alongamento DT	36.00	44.00	41.00	4.36	1	J55401	6/18/2019	43.00	44.00	36.00		
1	15TSY32MR	Módulo Elástico DM	1769.00	1876.00	1819.67	53.72	1	J55401	6/18/2019	1876.00	1814.00	1769.00		
1	15TSY32MR	Módulo Elástico DT	3013.00	3141.00	3081.33	64.44	1	J55401	6/18/2019	3013.00	3141.00	3090.00		
1	15TSY32MR	Estabilidade Dimensional DM	5.00	5.00	5.00	0.00	1	J55401	6/18/2019	5.00	5.00	5.00		
1	15TSY32MR	Estabilidade Dimensional DT	3.00	3.00	3.00	0.00	1	J55401	6/18/2019	3.00	3.00	3.00		
1	15TSY32MR	Brilho 45°	103.00	104.00	103.33	0.58	1	J55401	6/18/2019	104.00	103.00	103.00		
1	15TSY32MR	Haze/difusão	1.30	1.30	1.30	0.00	1	J55401	6/18/2019	1.30	1.30	1.30		
1	15TSY32MR	Força de Selagem NT/NT	329.00	459.00	410.20	53.25	1	J55401	6/18/2019	385.00	433.00	329.00	445.00	459.00
1	15TSY32MR	Força de Selagem NT/NT	309.00	369.00	331.40	23.96	2	J55403	6/18/2019	340.00	369.00	309.00	316.00	323.00
1	15TSY32MR	Força de selagem COR/COR	361.00	528.00	453.20	72.34	1	J55401	6/18/2019	518.00	457.00	402.00	361.00	528.00
1	15TSY32MR	Força de selagem COR/COR	300.00	411.00	380.00	46.56	2	J55403	6/18/2019	300.00	407.00	404.00	378.00	411.00
1	15TSY32MR	Tensão superficial CORONA LO	38.00	38.00	38.00	0.00	1	J55401	6/18/2019	38.00				
1	15TSY32MR	Tensão superficial CORONA LO	38.00	38.00	38.00	0.00	2	J55402	6/18/2019	38.00				
1	15TSY32MR	Tensão superficial CORONA LO	38.00	38.00	38.00	0.00	3	J55403	6/18/2019	38.00				
1	15TSY32MR	Tensão superficial CORONA LO	38.00	38.00	38.00	0.00	4	J55404	6/18/2019	38.00				
1	15TSY32MR	Tensão superficial CORONA LO	38.00	38.00	38.00	0.00	5	J55405	6/18/2019	38.00				
1	15TSY32MR	Tensão superficial CORONA LO	38.00	38.00	38.00	0.00	6	J55406	6/18/2019	38.00				
1	15TSY32MR	Tensão superficial CORONA LM	38.00	38.00	38.00	0.00	1	J55401	6/18/2019	38.00				
1	15TSY32MR	Tensão superficial CORONA LM	38.00	38.00	38.00	0.00	2	J55402	6/18/2019	38.00				
1	15TSY32MR	Tensão superficial CORONA LM	38.00	38.00	38.00	0.00	3	J55403	6/18/2019	38.00				
1	15TSY32MR	Tensão superficial CORONA LM	38.00	38.00	38.00	0.00	4	J55404	6/18/2019	38.00				
1	15TSY32MR	Tensão superficial CORONA LM	38.00	38.00	38.00	0.00	5	J55405	6/18/2019	38.00				
1	15TSY32MR	Tensão superficial CORONA LM	38.00	38.00	38.00	0.00	6	J55406	6/18/2019	38.00				
1	15TSY32MR	Tensão superf. COR prod final	38.00	38.00	38.00	0.00	1	J55402	6/18/2019	38.00	38.00	38.00		
1	17TSY32MR	Tratamento Superficial CORONA	42.00	44.00	43.60	0.89	1	J55269	6/5/2019	44.00	44.00	44.00	44.00	42.00
1	17TSY32MR	Tratamento Superficial CORONA	40.00	44.00	41.60	1.67	2	J55270	6/5/2019	40.00	44.00	42.00	42.00	40.00
1	17TSY32MR	Tratamento Superficial CORONA	40.00	42.00	41.60	0.89	3	J55272	6/5/2019	40.00	42.00	42.00	42.00	42.00
1	17TSY32MR	Tratamento Superficial CORONA	40.00	42.00	40.80	1.10	4	J55273	6/5/2019	40.00	40.00	42.00	40.00	42.00
1	17TSY32MR	Tratamento Superficial CORONA	40.00	42.00	40.80	1.10	5	J55274	6/6/2019	40.00	42.00	40.00	40.00	42.00
1	17TSY32MR	Tratamento Superficial CORONA	40.00	40.00	40.00	0.00	6	J55276	6/6/2019	40.00	40.00	40.00	40.00	40.00
1	17TSY32MR	Tratamento Superficial CORONA	38.00	40.00	38.40	0.89	7	J55277	6/6/2019	38.00	40.00	38.00	38.00	38.00
1	17TSY32MR	Tratamento Superficial CORONA	40.00	42.00	40.40	0.89	8	J55278	6/6/2019	40.00	40.00	42.00	40.00	40.00
1	17TSY32MR	Tratamento Superficial CORONA	40.00	40.00	40.00	0.00	9	J55279	6/6/2019	40.00	40.00	40.00	40.00	40.00
1	17TSY32MR	Tratamento Superficial CORONA	40.00	40.00	40.00	0.00	10	J55280	6/6/2019	40.00	40.00	40.00	40.00	40.00
1	17TSY32MR	Tratamento Superficial CORONA	40.00	42.00	41.20	1.10	11	J55281	6/6/2019	40.00	42.00	42.00	42.00	40.00
1	17TSY32MR	Tratamento Superficial CORONA	40.00	42.00	40.80	1.10	12	J55282	6/6/2019	40.00	40.00	42.00	42.00	40.00
1	17TSY32MR	Tratamento Superficial CORONA	40.00	42.00	40.80	1.10	13	J55283	6/6/2019	40.00	40.00	42.00	42.00	40.00
1	17TSY32MR	Tratamento Superficial CORONA	40.00	40.00	40.00	0.00	14	J55284	6/6/2019	40.00	40.00	40.00	40.00	40.00
1	17TSY32MR	Tratamento Superficial CORONA	40.00	42.00	40.40	0.89	15	J55285	6/6/2019	40.00	42.00	40.00	40.00	40.00
1	17TSY32MR	Tratamento Superficial CORONA	40.00	42.00	40.40	0.89	16	J55286	6/6/2019	40.00	42.00	40.00	40.00	40.00
1	17TSY32MR	Tratamento Superficial CORONA	40.00	42.00	40.80	1.10	17	J55287	6/7/2019	40.00	42.00	42.00	40.00	40.00
1	17TSY32MR	Tratamento Superficial CORONA	40.00	42.00	40.40	0.89	18	J55288	6/7/2019	40.00	42.00	40.00	40.00	40.00
1	17TSY32MR	Tratamento Superficial CORONA	40.00	40.00	40.00	0.00	19	J55289	6/7/2019	40.00	40.00	40.00	40.00	40.00
1	17TSY32MR	Tratamento Superficial CORONA	40.00	42.00	40.80	1.10	20	J55352	6/14/2019	40.00	42.00	40.00	42.00	40.00
1	17TSY32MR	Tratamento Superficial CORONA	42.00	42.00	42.00	0.00	21	J55353	6/14/2019	42.00	42.00	42.00	42.00	42.00
1	17TSY32MR	Tratamento Superficial CORONA	38.00	40.00	39.60	0.89	22	J55354	6/14/2019	38.00	40.00	40.00	40.00	40.00
1	17TSY32MR	Tratamento Superficial CORONA	38.00	40.00	39.20	1.10	23	J55355	6/14/2019	38.00	40.00	40.00	40.00	38.00
1	17TSY32MR	Tratamento Superficial CORONA	38.00	40.00	39.20	1.10	24	J55356	6/14/2019	38.00	40.00	40.00	40.00	38.00
1	17TSY32MR	Tratamento Superficial CORONA	38.00	40.00	39.20	1.10	25	J55357	6/14/2019	38.00	40.00	40.00	40.00	38.00
1	17TSY32MR	Tratamento Superficial CORONA	40.00	40.00	40.00	0.00	26	J55358	6/14/2019	40.00	40.00	40.00	40.00	40.00
1	17TSY32MR	Tratamento Superficial CORONA	40.00	40.00	40.00	0.00	27	J55359	6/14/2019	40.00	40.00	40.00	40.00	40.00
1	17TSY32MR	Tratamento Superficial CORONA	40.00	40.00	40.00	0.00	28	J55360	6/14/2019	40.00	40.00	40.00	40.00	40.00
1	17TSY32MR	Tratamento Superficial CORONA	40.00	40.00	40.00	0.00	29	J55361	6/15/2019	40.00	40.00	40.00	40.00	40.00
1	17TSY32MR	Tratamento Superficial CORONA	40.00	40.00	40.00	0.00	30	J55362	6/15/2019	40.00	40.00	40.00	40.00	40.00
1	17TSY32MR	Tratamento Superficial CORONA	40.00	40.00	40.00	0.00	31	J55363	6/15/2019	40.00	40.00	40.00	40.00	40.00
1	17TSY32MR	Tratamento Superficial CORONA	40.00	42.00	41.20	1.10	32	J55364	6/15/2019	40.00	42.00	42.00	42.00	40.00
1	17TSY32MR	Tratamento Superficial CORONA	40.00	42.00	40.80	1.10	33	J55365	6/15/2019	40.00	42.00	40.00	42.00	40.00
1	17TSY32MR	Tratamento Superficial CORONA	40.00	42.00	41.20	1.10	34	J55366	6/15/2019	40.00	42.00	42.00	42.00	40.00
1	17TSY32MR	Tratamento Superficial CORONA	42.00	42.00	42.00	0.00	35	J55367	6/15/2019	42.00	42.00	42.00	42.00	42.00
1	17TSY32MR	Tratamento Superficial CORONA	42.00	42.00	42.00	0.00	36	J55368	6/15/2019	42.00	42.00	42.00	42.00	42.00
1	17TSY32MR	Tratamento Superficial CORONA	42.00	42.00	42.00	0.00	37	J55369	6/15/2019	42.00	42.00	42.00	42.00	42.00
1	17TSY32MR	Tratamento Superficial CORONA	42.00	42.00	42.00	0.00	38	J55370	6/16/2019	42.00	42.00	42.00	42.00	42.00
1	17TSY32MR	Tratamento Superficial CORONA	42.00	42.00	42.00	0.00	39	J55371	6/16/2019	42.00	42.00	42.00	42.00	42.00
1	17TSY32MR	Tratamento Superficial CORONA	42.00	42.00	42.00	0.00	40	J55372	6/16/2019	42.00	42.00	42.00	42.00	42.00
1	17TSY32MR	Tratamento Superficial CORONA	40.00	42.00	40.80	1.10	41	J55373	6/16/2019	40.00	42.00	40.00	42.00	40.00
1	17TSY32MR	Tratamento Superficial CORONA	40.00	42.00	40.80	1.10	42	J55374	6/16/2019	40.00	42.00	40.00	42.00	40.00
1	17TSY32MR	Tratamento Superficial CORONA	40.00	42.00	40.40	0.89	43	J55375	6/16/2019	40.00	42.00	40.00	40.00	40.00
1	17TSY32MR	Tratamento Superficial CORONA	40.00	42.00	40.40	0.89	44	J55376	6/16/2019	40.00	40.00	40.00	42.00	40.00
1	17TSY32MR	Tratamento Superficial CORONA	40.00	42.00	40.80	1.10	45	J55377	6/16/2019	40.00	42.00	42.00	40.00	40.00
1	17TSY32MR	Tratamento Superficial CORONA	40.00	40.00	40.00	0.00	46	J55407	6/18/2019	40.00	40.00	40.00	40.00	40.00
1	17TSY32MR	Tratamento Superficial CORONA	40.00	40.00	40.00	0.00	47	J55408	6/18/2019	40.00	40.00	40.00	40.00	40.00
1	17TSY32MR	Tratamento Superficial CORONA	40.00	40.00	40.00	0.00	48	J55409	6/19/2019	40.00	40.00	40.00	40.00	40.00
1	17TSY32MR	Tratamento Superficial CORONA	40.00	40.00	40.00	0.00	49	J55410	6/19/2019	40.00	40.00	40.00	40.00	40.00
1	17TSY32MR	Tratamento Superficial CORONA	36.00	38.00	37.60	0.89	50	J55411	6/19/2019	38.00	38.00	38.00	38.00	36.00
1	17TSY32MR	Tratamento Superficial CORONA	40.00	42.00	41.20	1.10	51	J55412	6/19/2019	40.00	42.00	40.00	42.00	42.00
1	17TSY32MR	Tratamento Superficial CORONA	40.00	42.00	41.20	1.10	52	J55413	6/19/2019	40.00	42.00	42.00	42.00	40.00
1	17TSY32MR	Tratamento Superficial CORONA	40.00	40.00	40.00	0.00	53	J55414	6/19/2019	40.00	40.00	40.00	40.00	40.00
1	17TSY32MR	Tratamento Superficial CORONA	40.00	42.00	41.60	0.89	54	J55415	6/19/2019	40.00	42.00	42.00	42.00	42.00
1	17TSY32MR	Tratamento Superficial CORONA	42.00	42.00	42.00	0.00	55	J55416	6/19/2019	42.00	42.00	42.00	42.00	42.00
1	17TSY32MR	Tratamento Superficial CORONA	42.00	42.00	42.00	0.00	56	J55417	6/19/2019	42.00	42.00	42.00	42.00	42.00
1	17TSY32MR	Tratamento Superficial CORONA	42.00	42.00	42.00	0.00	57	J55418	6/19/2019	42.00	42.00	42.00	42.00	42.00
1	17TSY32MR	Tratamento Superficial CORONA	42.00	42.00	42.00	0.00	58	J55419	6/19/2019	42.00	42.00	42.00	42.00	42.00
1	17TSY32MR	Tratamento Superficial CORONA	44.00	46.00	44.80	1.10	59	J55420	6/20/2019	44.00	46.00	46.00	44.00	44.00
1	17TSY32MR	Tratamento Superficial CORONA	42.00	42.00	42.00	0.00	60	J55422	6/20/2019	42.00	42.00	42.00	42.00	42.00
1	17TSY32MR	Tratamento Superficial CORONA	38.00	42.00	40.80	1.79	61	J55423	6/20/2019	38.00	42.00	40.00	42.00	42.00
1	17TSY32MR	Tratamento Superficial CORONA	38.00	42.00	40.00	2.00	62	J55424	6/20/2019	38.00	42.00	40.00	42.00	38.00
1	17TSY32MR	Tratamento Superficial CORONA	40.00	42.00	41.20	1.10	63	J55425	6/20/2019	40.00	42.00	42.00	42.00	40.00
1	17TSY32MR	Tratamento Superficial CORONA	40.00	42.00	41.20	1.10	64	J55426	6/20/2019	40.00	42.00	42.00	42.00	40.00
1	17TSY32MR	Tratamento Superficial CORONA	40.00	42.00	41.20	1.10	65	J55427	6/20/2019	40.00	42.00	42.00	42.00	40.00
1	17TSY32MR	Tratamento Superficial CORONA	40.00	40.00	40.00	0.00	66	J55428	6/20/2019	40.00	40.00	40.00	40.00	40.00
1	17TSY32MR	Tratamento Superficial CORONA	40.00	40.00	40.00	0.00	67	J55430	6/20/2019	40.00	40.00	40.00	40.00	40.00
1	17TSY32MR	Tratamento Superficial CORONA	40.00	40.00	40.00	0.00	68	J55432	6/20/2019	40.00	40.00	40.00	40.00	40.00
1	17TSY32MR	Tratamento Superficial CORONA	40.00	40.00	40.00	0.00	69	J55433	6/21/2019	40.00	40.00	40.00	40.00	40.00
1	17TSY32MR	Tratamento Superficial CORONA	40.00	40.00	40.00	0.00	70	J55434	6/21/2019	40.00	40.00	40.00	40.00	40.00
1	17TSY32MR	Tratamento Superficial CORONA	38.00	40.00	38.40	0.89	71	J55435	6/21/2019	40.00	38.00	38.00	38.00	38.00
1	17TSY32MR	Tratamento Superficial CORONA	38.00	40.00	38.80	1.10	72	J55436	6/21/2019	38.00	40.00	38.00	40.00	38.00
1	17TSY32MR	Tratamento Superficial CORONA	38.00	40.00	39.60	0.89	73	J55437	6/21/2019	38.00	40.00	40.00	40.00	40.00
1	17TSY32MR	Tratamento Superficial CORONA	40.00	40.00	40.00	0.00	74	J55438	6/21/2019	40.00	40.00	40.00	40.00	40.00
1	17TSY32MR	Tratamento Superficial CORONA	40.00	40.00	40.00	0.00	75	J55439	6/21/2019	40.00	40.00	40.00	40.00	40.00
1	17TSY32MR	Tratamento Superficial CORONA	40.00	40.00	40.00	0.00	76	J55440	6/21/2019	40.00	40.00	40.00	40.00	40.00
1	17TSY32MR	Tratamento Superficial CORONA	40.00	40.00	40.00	0.00	77	J55441	6/21/2019	40.00	40.00	40.00	40.00	40.00
1	17TSY32MR	Tratamento Superficial CORONA	40.00	40.00	40.00	0.00	78	J55442	6/21/2019	40.00	40.00	40.00	40.00	40.00
1	17TSY32MR	Tratamento Superficial CORONA	40.00	42.00	40.80	1.10	79	J55443	6/21/2019	40.00	40.00	42.00	42.00	40.00
1	17TSY32MR	Tratamento Superficial CORONA	40.00	40.00	40.00	0.00	80	J55444	6/21/2019	40.00	40.00	40.00	40.00	40.00
1	17TSY32MR	Tratamento Superficial CORONA	40.00	40.00	40.00	0.00	81	J55445	6/22/2019	40.00	40.00	40.00	40.00	40.00
1	17TSY32MR	Tratamento Superficial CORONA	40.00	40.00	40.00	0.00	82	J55446	6/22/2019	40.00	40.00	40.00	40.00	40.00
1	17TSY32MR	Tratamento Superficial CORONA	40.00	42.00	40.80	1.10	83	J55500	6/27/2019	40.00	40.00	42.00	42.00	40.00
1	17TSY32MR	Tratamento Superficial CORONA	40.00	40.00	40.00	0.00	84	J55501	6/27/2019	40.00	40.00	40.00	40.00	40.00
1	17TSY32MR	Tratamento Superficial CORONA	40.00	40.00	40.00	0.00	85	J55502	6/27/2019	40.00	40.00	40.00	40.00	40.00
1	17TSY32MR	Tratamento Superficial CORONA	38.00	42.00	40.00	2.00	86	J55504	6/27/2019	38.00	40.00	42.00	42.00	38.00
1	17TSY32MR	Tratamento Superficial CORONA	38.00	42.00	40.80	1.79	87	J55505	6/27/2019	40.00	42.00	42.00	42.00	38.00
1	17TSY32MR	Tratamento Superficial CORONA	38.00	44.00	41.60	2.61	88	J55506	6/27/2019	44.00	44.00	40.00	42.00	38.00
1	17TSY32MR	Tratamento Superficial CORONA	38.00	44.00	41.20	2.68	89	J55507	6/27/2019	44.00	44.00	40.00	40.00	38.00
1	17TSY32MR	Tratamento Superficial CORONA	38.00	42.00	40.00	1.41	90	J55508	6/27/2019	40.00	42.00	40.00	40.00	38.00
1	17TSY32MR	Tratamento Superficial CORONA	40.00	42.00	41.20	1.10	91	J55509	6/27/2019	40.00	42.00	42.00	42.00	40.00
1	17TSY32MR	Tratamento Superficial CORONA	42.00	42.00	42.00	0.00	92	J55510	6/27/2019	42.00	42.00	42.00	42.00	42.00
1	17TSY32MR	Tratamento Superficial CORONA	42.00	42.00	42.00	0.00	93	J55511	6/27/2019	42.00	42.00	42.00	42.00	42.00
1	17TSY32MR	Tratamento Superficial CORONA	42.00	42.00	42.00	0.00	94	J55512	6/28/2019	42.00	42.00	42.00	42.00	42.00
1	17TSY32MR	Tratamento Superficial CORONA	40.00	42.00	40.80	1.10	95	J55513	6/28/2019	40.00	42.00	40.00	40.00	42.00
1	17TSY32MR	Tratamento Superficial CORONA	40.00	40.00	40.00	0.00	96	J55514	6/28/2019	40.00	40.00	40.00	40.00	40.00
1	17TSY32MR	Tratamento Superficial CORONA	40.00	42.00	40.80	1.10	97	J55515	6/28/2019	42.00	40.00	42.00	40.00	40.00
1	17TSY32MR	Tratamento Superficial CORONA	42.00	42.00	42.00	0.00	98	J55516	6/28/2019	42.00	42.00	42.00	42.00	42.00
1	17TSY32MR	Tratamento Superficial CORONA	40.00	42.00	41.60	0.89	99	J55517	6/28/2019	42.00	42.00	42.00	42.00	40.00
1	17TSY32MR	Tratamento Superficial CORONA	40.00	42.00	41.60	0.89	100	J55518	6/28/2019	42.00	40.00	42.00	42.00	42.00
1	17TSY32MR	Tratamento Superficial CORONA	40.00	42.00	40.80	1.10	101	J55519	6/28/2019	40.00	40.00	42.00	42.00	40.00
1	17TSY32MR	Tratamento Superficial CORONA	40.00	42.00	41.20	1.10	102	J55520	6/28/2019	40.00	40.00	42.00	42.00	42.00
1	17TSY32MR	Tratamento Superficial CORONA	40.00	42.00	41.60	0.89	103	J55521	6/28/2019	40.00	42.00	42.00	42.00	42.00
1	17TSY32MR	Tratamento Superficial CORONA	40.00	42.00	41.20	1.10	104	J55522	6/29/2019	42.00	42.00	40.00	42.00	40.00
1	17TSY32MR	Tratamento Superficial CORONA	40.00	42.00	40.80	1.10	105	J55523	6/29/2019	40.00	42.00	40.00	40.00	42.00
1	17TSY32MR	Tratamento Superficial CORONA	40.00	42.00	41.20	1.10	106	J55525	6/29/2019	40.00	42.00	40.00	42.00	42.00
1	17TSY32MR	Tratamento Superficial CORONA	40.00	42.00	41.60	0.89	107	J55526	6/29/2019	42.00	40.00	42.00	42.00	42.00
1	17TSY32MR	Tratamento Superficial CORONA	40.00	42.00	40.80	1.10	108	J55527	6/29/2019	42.00	42.00	40.00	40.00	40.00
1	17TSY32MR	Tratamento Superficial CORONA	40.00	42.00	41.60	0.89	109	J55528	6/29/2019	42.00	42.00	42.00	40.00	42.00
1	17TSY32MR	Tratamento Superficial CORONA	40.00	42.00	41.60	0.89	110	J55529	6/29/2019	42.00	42.00	42.00	40.00	42.00
1	17TSY32MR	Tratamento Superficial CORONA	40.00	42.00	41.20	1.10	111	J55530	6/29/2019	42.00	42.00	40.00	42.00	40.00
1	17TSY32MR	Tratamento Superficial CORONA	40.00	42.00	40.80	1.10	112	J55531	6/29/2019	40.00	42.00	40.00	42.00	40.00
1	17TSY32MR	Tratamento Superficial CORONA	38.00	40.00	39.60	0.89	113	J55532	6/29/2019	40.00	40.00	38.00	40.00	40.00
1	17TSY32MR	Tratamento Superficial CORONA	38.00	40.00	38.80	1.10	114	J55533	6/30/2019	40.00	38.00	38.00	40.00	38.00
1	17TSY32MR	Tratamento Superficial CORONA	40.00	42.00	41.20	1.10	115	J55534	6/30/2019	40.00	42.00	42.00	42.00	40.00
1	17TSY32MR	Tratamento Superficial CORONA	40.00	42.00	41.20	1.10	116	J55535	6/30/2019	42.00	42.00	40.00	40.00	42.00
1	17TSY32MR	Tratamento Superficial CORONA	40.00	42.00	41.60	0.89	117	J55536	6/30/2019	42.00	42.00	42.00	42.00	40.00
1	17TSY32MR	Tratamento Superficial CORONA	40.00	42.00	41.20	1.10	118	J55537	6/30/2019	42.00	42.00	40.00	40.00	42.00
1	17TSY32MR	Espessura	17.20	17.20	17.20	0.00	1	J55269	6/5/2019	17.20				
1	17TSY32MR	Espessura	17.50	17.50	17.50	0.00	2	J55270	6/5/2019	17.50				
1	17TSY32MR	Espessura	17.30	17.30	17.30	0.00	3	J55272	6/5/2019	17.30				
1	17TSY32MR	Espessura	17.30	17.30	17.30	0.00	4	J55273	6/5/2019	17.30				
1	17TSY32MR	Espessura	17.40	17.40	17.40	0.00	5	J55274	6/6/2019	17.40				
1	17TSY32MR	Espessura	17.70	17.70	17.70	0.00	6	J55276	6/6/2019	17.70				
1	17TSY32MR	Espessura	17.10	17.10	17.10	0.00	7	J55277	6/6/2019	17.10				
1	17TSY32MR	Espessura	17.10	17.10	17.10	0.00	8	J55278	6/6/2019	17.10				
1	17TSY32MR	Espessura	17.10	17.10	17.10	0.00	9	J55279	6/6/2019	17.10				
1	17TSY32MR	Espessura	16.90	16.90	16.90	0.00	10	J55280	6/6/2019	16.90				
1	17TSY32MR	Espessura	17.20	17.20	17.20	0.00	11	J55281	6/6/2019	17.20				
1	17TSY32MR	Espessura	16.60	16.60	16.60	0.00	12	J55282	6/6/2019	16.60				
1	17TSY32MR	Espessura	17.00	17.00	17.00	0.00	13	J55283	6/6/2019	17.00				
1	17TSY32MR	Espessura	16.90	16.90	16.90	0.00	14	J55284	6/6/2019	16.90				
1	17TSY32MR	Espessura	17.00	17.00	17.00	0.00	15	J55285	6/6/2019	17.00				
1	17TSY32MR	Espessura	16.80	16.80	16.80	0.00	16	J55286	6/6/2019	16.80				
1	17TSY32MR	Espessura	17.00	17.00	17.00	0.00	17	J55287	6/7/2019	17.00				
1	17TSY32MR	Espessura	17.00	17.00	17.00	0.00	18	J55288	6/7/2019	17.00				
1	17TSY32MR	Espessura	17.00	17.00	17.00	0.00	19	J55289	6/7/2019	17.00				
1	17TSY32MR	Espessura	17.20	17.20	17.20	0.00	20	J55352	6/14/2019	17.20				
1	17TSY32MR	Espessura	17.40	17.40	17.40	0.00	21	J55353	6/14/2019	17.40				
1	17TSY32MR	Espessura	17.50	17.50	17.50	0.00	22	J55354	6/14/2019	17.50				
1	17TSY32MR	Espessura	17.40	17.40	17.40	0.00	23	J55355	6/14/2019	17.40				
1	17TSY32MR	Espessura	17.40	17.40	17.40	0.00	24	J55356	6/14/2019	17.40				
1	17TSY32MR	Espessura	17.30	17.30	17.30	0.00	25	J55357	6/14/2019	17.30				
1	17TSY32MR	Espessura	16.70	16.70	16.70	0.00	26	J55358	6/14/2019	16.70				
1	17TSY32MR	Espessura	16.90	16.90	16.90	0.00	27	J55359	6/14/2019	16.90				
1	17TSY32MR	Espessura	16.70	16.70	16.70	0.00	28	J55360	6/14/2019	16.70				
1	17TSY32MR	Espessura	16.50	16.50	16.50	0.00	29	J55361	6/15/2019	16.50				
1	17TSY32MR	Espessura	16.80	16.80	16.80	0.00	30	J55362	6/15/2019	16.80				
1	17TSY32MR	Espessura	16.60	16.60	16.60	0.00	31	J55363	6/15/2019	16.60				
1	17TSY32MR	Espessura	17.30	17.30	17.30	0.00	32	J55364	6/15/2019	17.30				
1	17TSY32MR	Espessura	16.90	16.90	16.90	0.00	33	J55365	6/15/2019	16.90				
1	17TSY32MR	Espessura	16.90	16.90	16.90	0.00	34	J55366	6/15/2019	16.90				
1	17TSY32MR	Espessura	16.90	16.90	16.90	0.00	35	J55367	6/15/2019	16.90				
1	17TSY32MR	Espessura	17.30	17.30	17.30	0.00	36	J55368	6/15/2019	17.30				
1	17TSY32MR	Espessura	16.80	16.80	16.80	0.00	37	J55369	6/15/2019	16.80				
1	17TSY32MR	Espessura	16.70	16.70	16.70	0.00	38	J55370	6/16/2019	16.70				
1	17TSY32MR	Espessura	16.80	16.80	16.80	0.00	39	J55371	6/16/2019	16.80				
1	17TSY32MR	Espessura	17.20	17.20	17.20	0.00	40	J55372	6/16/2019	17.20				
1	17TSY32MR	Espessura	16.80	16.80	16.80	0.00	41	J55373	6/16/2019	16.80				
1	17TSY32MR	Espessura	17.00	17.00	17.00	0.00	42	J55374	6/16/2019	17.00				
1	17TSY32MR	Espessura	16.90	16.90	16.90	0.00	43	J55375	6/16/2019	16.90				
1	17TSY32MR	Espessura	17.10	17.10	17.10	0.00	44	J55376	6/16/2019	17.10				
1	17TSY32MR	Espessura	17.10	17.10	17.10	0.00	45	J55377	6/16/2019	17.10				
1	17TSY32MR	Espessura	17.30	17.30	17.30	0.00	46	J55407	6/18/2019	17.30				
1	17TSY32MR	Espessura	16.90	16.90	16.90	0.00	47	J55408	6/18/2019	16.90				
1	17TSY32MR	Espessura	17.30	17.30	17.30	0.00	48	J55409	6/19/2019	17.30				
1	17TSY32MR	Espessura	17.30	17.30	17.30	0.00	49	J55410	6/19/2019	17.30				
1	17TSY32MR	Espessura	17.40	17.40	17.40	0.00	50	J55411	6/19/2019	17.40				
1	17TSY32MR	Espessura	17.40	17.40	17.40	0.00	51	J55412	6/19/2019	17.40				
1	17TSY32MR	Espessura	17.40	17.40	17.40	0.00	52	J55413	6/19/2019	17.40				
1	17TSY32MR	Espessura	17.20	17.20	17.20	0.00	53	J55414	6/19/2019	17.20				
1	17TSY32MR	Espessura	17.30	17.30	17.30	0.00	54	J55415	6/19/2019	17.30				
1	17TSY32MR	Espessura	17.00	17.00	17.00	0.00	55	J55416	6/19/2019	17.00				
1	17TSY32MR	Espessura	17.00	17.00	17.00	0.00	56	J55417	6/19/2019	17.00				
1	17TSY32MR	Espessura	17.20	17.20	17.20	0.00	57	J55418	6/19/2019	17.20				
1	17TSY32MR	Espessura	17.10	17.10	17.10	0.00	58	J55419	6/19/2019	17.10				
1	17TSY32MR	Espessura	17.40	17.40	17.40	0.00	59	J55420	6/20/2019	17.40				
1	17TSY32MR	Espessura	16.90	16.90	16.90	0.00	60	J55422	6/20/2019	16.90				
1	17TSY32MR	Espessura	17.00	17.00	17.00	0.00	61	J55423	6/20/2019	17.00				
1	17TSY32MR	Espessura	17.20	17.20	17.20	0.00	62	J55424	6/20/2019	17.20				
1	17TSY32MR	Espessura	17.30	17.30	17.30	0.00	63	J55425	6/20/2019	17.30				
1	17TSY32MR	Espessura	17.30	17.30	17.30	0.00	64	J55426	6/20/2019	17.30				
1	17TSY32MR	Espessura	17.10	17.10	17.10	0.00	65	J55427	6/20/2019	17.10				
1	17TSY32MR	Espessura	17.20	17.20	17.20	0.00	66	J55428	6/20/2019	17.20				
1	17TSY32MR	Espessura	16.80	16.80	16.80	0.00	67	J55429	6/20/2019	16.80				
1	17TSY32MR	Espessura	16.90	16.90	16.90	0.00	68	J55430	6/20/2019	16.90				
1	17TSY32MR	Espessura	17.00	17.00	17.00	0.00	69	J55432	6/20/2019	17.00				
1	17TSY32MR	Espessura	17.10	17.10	17.10	0.00	70	J55433	6/21/2019	17.10				
1	17TSY32MR	Espessura	17.40	17.40	17.40	0.00	71	J55434	6/21/2019	17.40				
1	17TSY32MR	Espessura	16.90	16.90	16.90	0.00	72	J55435	6/21/2019	16.90				
1	17TSY32MR	Espessura	16.90	16.90	16.90	0.00	73	J55436	6/21/2019	16.90				
1	17TSY32MR	Espessura	16.80	16.80	16.80	0.00	74	J55437	6/21/2019	16.80				
1	17TSY32MR	Espessura	16.80	16.80	16.80	0.00	75	J55438	6/21/2019	16.80				
1	17TSY32MR	Espessura	16.70	16.70	16.70	0.00	76	J55439	6/21/2019	16.70				
1	17TSY32MR	Espessura	17.10	17.10	17.10	0.00	77	J55440	6/21/2019	17.10				
1	17TSY32MR	Espessura	17.00	17.00	17.00	0.00	78	J55441	6/21/2019	17.00				
1	17TSY32MR	Espessura	17.20	17.20	17.20	0.00	79	J55442	6/21/2019	17.20				
1	17TSY32MR	Espessura	17.30	17.30	17.30	0.00	80	J55443	6/21/2019	17.30				
1	17TSY32MR	Espessura	17.20	17.20	17.20	0.00	81	J55444	6/21/2019	17.20				
1	17TSY32MR	Espessura	17.20	17.20	17.20	0.00	82	J55445	6/22/2019	17.20				
1	17TSY32MR	Espessura	17.40	17.40	17.40	0.00	83	J55446	6/22/2019	17.40				
1	17TSY32MR	Espessura	17.20	17.20	17.20	0.00	84	J55500	6/27/2019	17.20				
1	17TSY32MR	Espessura	17.30	17.30	17.30	0.00	85	J55501	6/27/2019	17.30				
1	17TSY32MR	Espessura	17.20	17.20	17.20	0.00	86	J55502	6/27/2019	17.20				
1	17TSY32MR	Espessura	17.20	17.20	17.20	0.00	87	J55504	6/27/2019	17.20				
1	17TSY32MR	Espessura	17.50	17.50	17.50	0.00	88	J55505	6/27/2019	17.50				
1	17TSY32MR	Espessura	17.30	17.30	17.30	0.00	89	J55506	6/27/2019	17.30				
1	17TSY32MR	Espessura	17.20	17.20	17.20	0.00	90	J55507	6/27/2019	17.20				
1	17TSY32MR	Espessura	17.50	17.50	17.50	0.00	91	J55508	6/27/2019	17.50				
1	17TSY32MR	Espessura	17.50	17.50	17.50	0.00	92	J55509	6/27/2019	17.50				
1	17TSY32MR	Espessura	16.90	16.90	16.90	0.00	93	J55510	6/27/2019	16.90				
1	17TSY32MR	Espessura	17.30	17.30	17.30	0.00	94	J55511	6/27/2019	17.30				
1	17TSY32MR	Espessura	17.40	17.40	17.40	0.00	95	J55512	6/28/2019	17.40				
1	17TSY32MR	Espessura	17.20	17.20	17.20	0.00	96	J55513	6/28/2019	17.20				
1	17TSY32MR	Espessura	17.40	17.40	17.40	0.00	97	J55514	6/28/2019	17.40				
1	17TSY32MR	Espessura	17.40	17.40	17.40	0.00	98	J55515	6/28/2019	17.40				
1	17TSY32MR	Espessura	17.10	17.10	17.10	0.00	99	J55516	6/28/2019	17.10				
1	17TSY32MR	Espessura	17.10	17.10	17.10	0.00	100	J55517	6/28/2019	17.10				
1	17TSY32MR	Espessura	17.30	17.30	17.30	0.00	101	J55518	6/28/2019	17.30				
1	17TSY32MR	Espessura	17.30	17.30	17.30	0.00	102	J55519	6/28/2019	17.30				
1	17TSY32MR	Espessura	17.30	17.30	17.30	0.00	103	J55520	6/28/2019	17.30				
1	17TSY32MR	Espessura	17.20	17.20	17.20	0.00	104	J55521	6/28/2019	17.20				
1	17TSY32MR	Espessura	17.20	17.20	17.20	0.00	105	J55522	6/29/2019	17.20				
1	17TSY32MR	Espessura	17.40	17.40	17.40	0.00	106	J55523	6/29/2019	17.40				
1	17TSY32MR	Espessura	17.10	17.10	17.10	0.00	107	J55525	6/29/2019	17.10				
1	17TSY32MR	Espessura	17.10	17.10	17.10	0.00	108	J55526	6/29/2019	17.10				
1	17TSY32MR	Espessura	17.20	17.20	17.20	0.00	109	J55527	6/29/2019	17.20				
1	17TSY32MR	Espessura	17.20	17.20	17.20	0.00	110	J55528	6/29/2019	17.20				
1	17TSY32MR	Espessura	17.20	17.20	17.20	0.00	111	J55529	6/29/2019	17.20				
1	17TSY32MR	Espessura	17.50	17.50	17.50	0.00	112	J55530	6/29/2019	17.50				
1	17TSY32MR	Espessura	17.20	17.20	17.20	0.00	113	J55531	6/29/2019	17.20				
1	17TSY32MR	Espessura	17.50	17.50	17.50	0.00	114	J55532	6/29/2019	17.50				
1	17TSY32MR	Espessura	17.40	17.40	17.40	0.00	115	J55533	6/30/2019	17.40				
1	17TSY32MR	Espessura	17.10	17.10	17.10	0.00	116	J55534	6/30/2019	17.10				
1	17TSY32MR	Espessura	17.20	17.20	17.20	0.00	117	J55535	6/30/2019	17.20				
1	17TSY32MR	Espessura	17.30	17.30	17.30	0.00	118	J55536	6/30/2019	17.30				
1	17TSY32MR	Espessura	17.30	17.30	17.30	0.00	119	J55537	6/30/2019	17.30				
1	17TSY32MR	Gramatura	15.50	15.50	15.50	0.00	1	J55269	6/5/2019	15.50				
1	17TSY32MR	Gramatura	15.80	15.80	15.80	0.00	2	J55270	6/5/2019	15.80				
1	17TSY32MR	Gramatura	15.60	15.60	15.60	0.00	3	J55272	6/5/2019	15.60				
1	17TSY32MR	Gramatura	15.70	15.70	15.70	0.00	4	J55273	6/5/2019	15.70				
1	17TSY32MR	Gramatura	15.70	15.70	15.70	0.00	5	J55274	6/6/2019	15.70				
1	17TSY32MR	Gramatura	16.00	16.00	16.00	0.00	6	J55276	6/6/2019	16.00				
1	17TSY32MR	Gramatura	15.40	15.40	15.40	0.00	7	J55277	6/6/2019	15.40				
1	17TSY32MR	Gramatura	15.50	15.50	15.50	0.00	8	J55278	6/6/2019	15.50				
1	17TSY32MR	Gramatura	15.40	15.40	15.40	0.00	9	J55279	6/6/2019	15.40				
1	17TSY32MR	Gramatura	15.30	15.30	15.30	0.00	10	J55280	6/6/2019	15.30				
1	17TSY32MR	Gramatura	15.40	15.40	15.40	0.00	11	J55281	6/6/2019	15.40				
1	17TSY32MR	Gramatura	15.00	15.00	15.00	0.00	12	J55282	6/6/2019	15.00				
1	17TSY32MR	Gramatura	15.40	15.40	15.40	0.00	13	J55283	6/6/2019	15.40				
1	17TSY32MR	Gramatura	15.30	15.30	15.30	0.00	14	J55284	6/6/2019	15.30				
1	17TSY32MR	Gramatura	15.30	15.30	15.30	0.00	15	J55285	6/6/2019	15.30				
1	17TSY32MR	Gramatura	15.20	15.20	15.20	0.00	16	J55286	6/6/2019	15.20				
1	17TSY32MR	Gramatura	15.40	15.40	15.40	0.00	17	J55287	6/7/2019	15.40				
1	17TSY32MR	Gramatura	15.40	15.40	15.40	0.00	18	J55288	6/7/2019	15.40				
1	17TSY32MR	Gramatura	15.40	15.40	15.40	0.00	19	J55289	6/7/2019	15.40				
1	17TSY32MR	Gramatura	15.50	15.50	15.50	0.00	20	J55352	6/14/2019	15.50				
1	17TSY32MR	Gramatura	15.70	15.70	15.70	0.00	21	J55353	6/14/2019	15.70				
1	17TSY32MR	Gramatura	15.80	15.80	15.80	0.00	22	J55354	6/14/2019	15.80				
1	17TSY32MR	Gramatura	15.80	15.80	15.80	0.00	23	J55355	6/14/2019	15.80				
1	17TSY32MR	Gramatura	15.70	15.70	15.70	0.00	24	J55356	6/14/2019	15.70				
1	17TSY32MR	Gramatura	15.30	15.30	15.30	0.00	25	J55357	6/14/2019	15.30				
1	17TSY32MR	Gramatura	15.20	15.20	15.20	0.00	26	J55358	6/14/2019	15.20				
1	17TSY32MR	Gramatura	15.30	15.30	15.30	0.00	27	J55359	6/14/2019	15.30				
1	17TSY32MR	Gramatura	15.10	15.10	15.10	0.00	28	J55360	6/14/2019	15.10				
1	17TSY32MR	Gramatura	14.90	14.90	14.90	0.00	29	J55361	6/15/2019	14.90				
1	17TSY32MR	Gramatura	15.20	15.20	15.20	0.00	30	J55362	6/15/2019	15.20				
1	17TSY32MR	Gramatura	15.00	15.00	15.00	0.00	31	J55363	6/15/2019	15.00				
1	17TSY32MR	Gramatura	15.70	15.70	15.70	0.00	32	J55364	6/15/2019	15.70				
1	17TSY32MR	Gramatura	15.30	15.30	15.30	0.00	33	J55365	6/15/2019	15.30				
1	17TSY32MR	Gramatura	15.30	15.30	15.30	0.00	34	J55366	6/15/2019	15.30				
1	17TSY32MR	Gramatura	15.30	15.30	15.30	0.00	35	J55367	6/15/2019	15.30				
1	17TSY32MR	Gramatura	15.70	15.70	15.70	0.00	36	J55368	6/15/2019	15.70				
1	17TSY32MR	Gramatura	15.20	15.20	15.20	0.00	37	J55369	6/15/2019	15.20				
1	17TSY32MR	Gramatura	15.10	15.10	15.10	0.00	38	J55370	6/16/2019	15.10				
1	17TSY32MR	Gramatura	15.20	15.20	15.20	0.00	39	J55371	6/16/2019	15.20				
1	17TSY32MR	Gramatura	15.60	15.60	15.60	0.00	40	J55372	6/16/2019	15.60				
1	17TSY32MR	Gramatura	15.20	15.20	15.20	0.00	41	J55373	6/16/2019	15.20				
1	17TSY32MR	Gramatura	15.40	15.40	15.40	0.00	42	J55374	6/16/2019	15.40				
1	17TSY32MR	Gramatura	15.30	15.30	15.30	0.00	43	J55375	6/16/2019	15.30				
1	17TSY32MR	Gramatura	15.40	15.40	15.40	0.00	44	J55376	6/16/2019	15.40				
1	17TSY32MR	Gramatura	15.50	15.50	15.50	0.00	45	J55377	6/16/2019	15.50				
1	17TSY32MR	Gramatura	15.60	15.60	15.60	0.00	46	J55407	6/18/2019	15.60				
1	17TSY32MR	Gramatura	15.30	15.30	15.30	0.00	47	J55408	6/18/2019	15.30				
1	17TSY32MR	Gramatura	15.60	15.60	15.60	0.00	48	J55409	6/19/2019	15.60				
1	17TSY32MR	Gramatura	15.70	15.70	15.70	0.00	49	J55410	6/19/2019	15.70				
1	17TSY32MR	Gramatura	15.70	15.70	15.70	0.00	50	J55411	6/19/2019	15.70				
1	17TSY32MR	Gramatura	15.80	15.80	15.80	0.00	51	J55412	6/19/2019	15.80				
1	17TSY32MR	Gramatura	15.70	15.70	15.70	0.00	52	J55413	6/19/2019	15.70				
1	17TSY32MR	Gramatura	15.60	15.60	15.60	0.00	53	J55414	6/19/2019	15.60				
1	17TSY32MR	Gramatura	15.70	15.70	15.70	0.00	54	J55415	6/19/2019	15.70				
1	17TSY32MR	Gramatura	15.40	15.40	15.40	0.00	55	J55416	6/19/2019	15.40				
1	17TSY32MR	Gramatura	15.40	15.40	15.40	0.00	56	J55417	6/19/2019	15.40				
1	17TSY32MR	Gramatura	15.60	15.60	15.60	0.00	57	J55418	6/19/2019	15.60				
1	17TSY32MR	Gramatura	15.50	15.50	15.50	0.00	58	J55419	6/19/2019	15.50				
1	17TSY32MR	Gramatura	15.80	15.80	15.80	0.00	59	J55420	6/20/2019	15.80				
1	17TSY32MR	Gramatura	15.30	15.30	15.30	0.00	60	J55422	6/20/2019	15.30				
1	17TSY32MR	Gramatura	15.40	15.40	15.40	0.00	61	J55423	6/20/2019	15.40				
1	17TSY32MR	Gramatura	15.60	15.60	15.60	0.00	62	J55424	6/20/2019	15.60				
1	17TSY32MR	Gramatura	15.70	15.70	15.70	0.00	63	J55425	6/20/2019	15.70				
1	17TSY32MR	Gramatura	15.70	15.70	15.70	0.00	64	J55426	6/20/2019	15.70				
1	17TSY32MR	Gramatura	15.50	15.50	15.50	0.00	65	J55427	6/20/2019	15.50				
1	17TSY32MR	Gramatura	15.60	15.60	15.60	0.00	66	J55428	6/20/2019	15.60				
1	17TSY32MR	Gramatura	15.20	15.20	15.20	0.00	67	J55429	6/20/2019	15.20				
1	17TSY32MR	Gramatura	15.30	15.30	15.30	0.00	68	J55430	6/20/2019	15.30				
1	17TSY32MR	Gramatura	15.40	15.40	15.40	0.00	69	J55432	6/20/2019	15.40				
1	17TSY32MR	Gramatura	15.50	15.50	15.50	0.00	70	J55433	6/21/2019	15.50				
1	17TSY32MR	Gramatura	15.80	15.80	15.80	0.00	71	J55434	6/21/2019	15.80				
1	17TSY32MR	Gramatura	15.30	15.30	15.30	0.00	72	J55435	6/21/2019	15.30				
1	17TSY32MR	Gramatura	15.30	15.30	15.30	0.00	73	J55436	6/21/2019	15.30				
1	17TSY32MR	Gramatura	15.20	15.20	15.20	0.00	74	J55437	6/21/2019	15.20				
1	17TSY32MR	Gramatura	15.20	15.20	15.20	0.00	75	J55438	6/21/2019	15.20				
1	17TSY32MR	Gramatura	15.10	15.10	15.10	0.00	76	J55439	6/21/2019	15.10				
1	17TSY32MR	Gramatura	15.50	15.50	15.50	0.00	77	J55440	6/21/2019	15.50				
1	17TSY32MR	Gramatura	15.40	15.40	15.40	0.00	78	J55441	6/21/2019	15.40				
1	17TSY32MR	Gramatura	15.60	15.60	15.60	0.00	79	J55442	6/21/2019	15.60				
1	17TSY32MR	Gramatura	15.70	15.70	15.70	0.00	80	J55443	6/21/2019	15.70				
1	17TSY32MR	Gramatura	15.60	15.60	15.60	0.00	81	J55444	6/21/2019	15.60				
1	17TSY32MR	Gramatura	15.60	15.60	15.60	0.00	82	J55445	6/22/2019	15.60				
1	17TSY32MR	Gramatura	15.80	15.80	15.80	0.00	83	J55446	6/22/2019	15.80				
1	17TSY32MR	Gramatura	15.60	15.60	15.60	0.00	84	J55500	6/27/2019	15.60				
1	17TSY32MR	Gramatura	15.70	15.70	15.70	0.00	85	J55501	6/27/2019	15.70				
1	17TSY32MR	Gramatura	15.60	15.60	15.60	0.00	86	J55502	6/27/2019	15.60				
1	17TSY32MR	Gramatura	15.60	15.60	15.60	0.00	87	J55504	6/27/2019	15.60				
1	17TSY32MR	Gramatura	15.80	15.80	15.80	0.00	88	J55505	6/27/2019	15.80				
1	17TSY32MR	Gramatura	15.60	15.60	15.60	0.00	89	J55506	6/27/2019	15.60				
1	17TSY32MR	Gramatura	15.50	15.50	15.50	0.00	90	J55507	6/27/2019	15.50				
1	17TSY32MR	Gramatura	15.80	15.80	15.80	0.00	91	J55508	6/27/2019	15.80				
1	17TSY32MR	Gramatura	15.80	15.80	15.80	0.00	92	J55509	6/27/2019	15.80				
1	17TSY32MR	Gramatura	15.30	15.30	15.30	0.00	93	J55510	6/27/2019	15.30				
1	17TSY32MR	Gramatura	15.70	15.70	15.70	0.00	94	J55511	6/27/2019	15.70				
1	17TSY32MR	Gramatura	15.70	15.70	15.70	0.00	95	J55512	6/28/2019	15.70				
1	17TSY32MR	Gramatura	15.60	15.60	15.60	0.00	96	J55513	6/28/2019	15.60				
1	17TSY32MR	Gramatura	15.80	15.80	15.80	0.00	97	J55514	6/28/2019	15.80				
1	17TSY32MR	Gramatura	15.80	15.80	15.80	0.00	98	J55515	6/28/2019	15.80				
1	17TSY32MR	Gramatura	15.50	15.50	15.50	0.00	99	J55516	6/28/2019	15.50				
1	17TSY32MR	Gramatura	15.50	15.50	15.50	0.00	100	J55517	6/28/2019	15.50				
1	17TSY32MR	Gramatura	15.60	15.60	15.60	0.00	101	J55518	6/28/2019	15.60				
1	17TSY32MR	Gramatura	15.70	15.70	15.70	0.00	102	J55519	6/28/2019	15.70				
1	17TSY32MR	Gramatura	15.60	15.60	15.60	0.00	103	J55520	6/28/2019	15.60				
1	17TSY32MR	Gramatura	15.60	15.60	15.60	0.00	104	J55521	6/28/2019	15.60				
1	17TSY32MR	Gramatura	15.60	15.60	15.60	0.00	105	J55522	6/29/2019	15.60				
1	17TSY32MR	Gramatura	15.80	15.80	15.80	0.00	106	J55523	6/29/2019	15.80				
1	17TSY32MR	Gramatura	15.50	15.50	15.50	0.00	107	J55525	6/29/2019	15.50				
1	17TSY32MR	Gramatura	15.50	15.50	15.50	0.00	108	J55526	6/29/2019	15.50				
1	17TSY32MR	Gramatura	15.60	15.60	15.60	0.00	109	J55527	6/29/2019	15.60				
1	17TSY32MR	Gramatura	15.60	15.60	15.60	0.00	110	J55528	6/29/2019	15.60				
1	17TSY32MR	Gramatura	15.50	15.50	15.50	0.00	111	J55529	6/29/2019	15.50				
1	17TSY32MR	Gramatura	15.80	15.80	15.80	0.00	112	J55530	6/29/2019	15.80				
1	17TSY32MR	Gramatura	15.60	15.60	15.60	0.00	113	J55531	6/29/2019	15.60				
1	17TSY32MR	Gramatura	15.80	15.80	15.80	0.00	114	J55532	6/29/2019	15.80				
1	17TSY32MR	Gramatura	15.70	15.70	15.70	0.00	115	J55533	6/30/2019	15.70				
1	17TSY32MR	Gramatura	15.50	15.50	15.50	0.00	116	J55534	6/30/2019	15.50				
1	17TSY32MR	Gramatura	15.60	15.60	15.60	0.00	117	J55535	6/30/2019	15.60				
1	17TSY32MR	Gramatura	15.70	15.70	15.70	0.00	118	J55536	6/30/2019	15.70				
1	17TSY32MR	Gramatura	15.60	15.60	15.60	0.00	119	J55537	6/30/2019	15.60				
1	17TSY32MR	Rendimento	64.50	64.50	64.50	0.00	1	J55269	6/5/2019	64.50				
1	17TSY32MR	Rendimento	64.50	64.50	64.50	0.00	2	J55352	6/14/2019	64.50				
1	17TSY32MR	Rendimento	64.10	64.10	64.10	0.00	3	J55407	6/18/2019	64.10				
1	17TSY32MR	Rendimento	64.10	64.10	64.10	0.00	4	J55500	6/27/2019	64.10				
1	17TSY32MR	Rendimento	64.10	64.10	64.10	0.00	5	J55531	6/29/2019	64.10				
1	17TSY32MR	Densidade	0.90	0.90	0.90	0.00	1	J55269	6/5/2019	0.90				
1	17TSY32MR	Densidade	0.90	0.90	0.90	0.00	2	J55352	6/14/2019	0.90				
1	17TSY32MR	Densidade	0.90	0.90	0.90	0.00	3	J55407	6/18/2019	0.90				
1	17TSY32MR	Densidade	0.91	0.91	0.91	0.00	4	J55500	6/27/2019	0.91				
1	17TSY32MR	Densidade	0.91	0.91	0.91	0.00	5	J55531	6/29/2019	0.91				
1	17TSY32MR	Densidade	0.91	0.91	0.91	0.00	6	J55532	6/29/2019	0.91				
1	17TSY32MR	COF NT/NT - DIN. Imediato	0.19	0.27	0.22	0.03	1	J55269	6/5/2019	0.27	0.21	0.21	0.19	0.23
1	17TSY32MR	COF NT/NT - DIN. Imediato	0.18	0.25	0.22	0.03	2	J55272	6/5/2019	0.18	0.22	0.23	0.23	0.25
1	17TSY32MR	COF NT/NT - DIN. Imediato	0.19	0.24	0.21	0.02	3	J55274	6/6/2019	0.24	0.21	0.21	0.19	0.20
1	17TSY32MR	COF NT/NT - DIN. Imediato	0.21	0.23	0.22	0.01	4	J55277	6/6/2019	0.22	0.23	0.21	0.23	0.22
1	17TSY32MR	COF NT/NT - DIN. Imediato	0.19	0.28	0.23	0.03	5	J55282	6/6/2019	0.28	0.21	0.22	0.19	0.23
1	17TSY32MR	COF NT/NT - DIN. Imediato	0.19	0.24	0.21	0.02	6	J55286	6/6/2019	0.22	0.22	0.19	0.19	0.24
1	17TSY32MR	COF NT/NT - DIN. Imediato	0.21	0.27	0.25	0.03	7	J55352	6/14/2019	0.26	0.26	0.21	0.23	0.27
1	17TSY32MR	COF NT/NT - DIN. Imediato	0.22	0.27	0.25	0.02	8	J55355	6/14/2019	0.27	0.22	0.26	0.25	0.25
1	17TSY32MR	COF NT/NT - DIN. Imediato	0.24	0.27	0.26	0.01	9	J55358	6/14/2019	0.26	0.26	0.24	0.25	0.27
1	17TSY32MR	COF NT/NT - DIN. Imediato	0.23	0.24	0.24	0.01	10	J55363	6/15/2019	0.24	0.24	0.24	0.23	0.23
1	17TSY32MR	COF NT/NT - DIN. Imediato	0.22	0.28	0.25	0.03	11	J55365	6/15/2019	0.28	0.25	0.23	0.22	0.27
1	17TSY32MR	COF NT/NT - DIN. Imediato	0.24	0.28	0.26	0.02	12	J55367	6/15/2019	0.25	0.24	0.28	0.26	0.28
1	17TSY32MR	COF NT/NT - DIN. Imediato	0.22	0.30	0.26	0.03	13	J55370	6/16/2019	0.27	0.26	0.30	0.22	0.24
1	17TSY32MR	COF NT/NT - DIN. Imediato	0.19	0.25	0.21	0.03	14	J55374	6/16/2019	0.25	0.20	0.20	0.23	0.19
1	17TSY32MR	COF NT/NT - DIN. Imediato	0.21	0.25	0.23	0.02	15	J55407	6/18/2019	0.24	0.23	0.21	0.22	0.25
1	17TSY32MR	COF NT/NT - DIN. Imediato	0.23	0.27	0.24	0.02	16	J55409	6/19/2019	0.27	0.23	0.24	0.23	0.25
1	17TSY32MR	COF NT/NT - DIN. Imediato	0.16	0.26	0.23	0.04	17	J55411	6/19/2019	0.26	0.23	0.24	0.24	0.16
1	17TSY32MR	COF NT/NT - DIN. Imediato	0.22	0.32	0.27	0.04	18	J55415	6/19/2019	0.27	0.26	0.32	0.29	0.22
1	17TSY32MR	COF NT/NT - DIN. Imediato	0.24	0.28	0.26	0.01	19	J55418	6/19/2019	0.28	0.26	0.26	0.25	0.24
1	17TSY32MR	COF NT/NT - DIN. Imediato	0.25	0.30	0.27	0.02	20	J55420	6/20/2019	0.26	0.28	0.30	0.25	0.27
1	17TSY32MR	COF NT/NT - DIN. Imediato	0.24	0.26	0.25	0.01	21	J55423	6/20/2019	0.26	0.24	0.25	0.26	0.25
