Repository: bombassaro/minitab-replace

# Minitab replacer
Para substituir os cálculos pré importação no minitab

### Requisitos
*  Instalar o NodeJS
*  Instalar o Yarn

### Comandos
*  Para instalar o projeto execute
*  `yarn install`
*  Para rodar o projeto execute
*  `yarn dev`

File: public/1587346253928-2018jul.txt (part 1 of 19)
LINHA	FILME	EXAME	MIN	MAX	MEDIA	DP	ITEM	MR	DATA	X1	X2	X3	X4	X5
1	15EP 207/32MR	Tratamento Superficial CORONA	44.00	44.00	44.00	0.00	1	J52123	7/23/2018	44.00	44.00	44.00	44.00	44.00
1	15EP 207/32MR	Espessura	14.80	15.50	15.28	0.19	1	J52123	7/23/2018	15.40	15.20	15.30	15.50	15.00
1	15EP 207/32MR	Gramatura	13.50	13.50	13.50	0.00	1	J52123	7/23/2018	13.50				
1	15EP 207/32MR	Rendimento	74.10	74.10	74.10	0.00	1	J52123	7/23/2018	74.10				
1	15EP 207/32MR	Densidade	0.89	0.89	0.89	0.00	1	J52123	7/23/2018	0.89				
1	15EP 207/32MR	COF NT/NT - DIN. Imediato	0.24	0.27	0.26	0.01	1	J52123	7/23/2018	0.26	0.24	0.26	0.27	0.26
1	15EP 207/32MR	COF COR/COR - Din. - Imediato	0.45	0.53	0.50	0.03	1	J52123	7/23/2018	0.50	0.52	0.48	0.53	0.45
1	15EP 207/32MR	COF NT/NT - Est. Imediato	0.32	0.32	0.32	0.00	1	J52123	7/23/2018	0.32				
1	15EP 207/32MR	COF COR/COR - Est. - Imediato	0.56	0.56	0.56	0.00	1	J52123	7/23/2018	0.56				
1	15EP 207/32MR	COF NT/NT - Din.	0.17	0.21	0.18	0.02	1	J52123	7/23/2018	0.19	0.18	0.17	0.17	0.21
1	15EP 207/32MR	COF COR/COR - Din.	0.28	0.33	0.31	0.02	1	J52123	7/23/2018	0.32	0.30	0.28	0.33	0.32
1	15EP 207/32MR	Força de Tração DM	141.00	155.00	149.00	7.21	1	J52123	7/23/2018	155.00	141.00	151.00		
1	15EP 207/32MR	Força de Tração DT	234.00	246.00	240.33	6.03	1	J52123	7/23/2018	241.00	246.00	234.00		
1	15EP 207/32MR	Alongamento DM	173.00	195.00	184.00	11.00	1	J52123	7/23/2018	195.00	173.00	184.00		
1	15EP 207/32MR	Alongamento DT	37.00	41.00	38.67	2.08	1	J52123	7/23/2018	38.00	41.00	37.00		
1	15EP 207/32MR	Módulo Elástico DM	1359.00	1510.00	1427.67	76.42	1	J52123	7/23/2018	1414.00	1510.00	1359.00		
1	15EP 207/32MR	Módulo Elástico DT	2196.00	2578.00	2435.67	208.77	1	J52123	7/23/2018	2578.00	2533.00	2196.00		
1	15EP 207/32MR	Estabilidade Dimensional DM	5.00	5.00	5.00	0.00	1	J52123	7/23/2018	5.00	5.00	5.00		
1	15EP 207/32MR	Estabilidade Dimensional DT	3.00	3.00	3.00	0.00	1	J52123	7/23/2018	3.00	3.00	3.00		
1	15EP 207/32MR	Brilho 45°	100.00	100.00	100.00	0.00	1	J52123	7/23/2018	100.00	100.00	100.00		
1	15EP 207/32MR	Haze/difusão	1.60	1.60	1.60	0.00	1	J52123	7/23/2018	1.60	1.60	1.60		
1	15EP 207/32MR	Força de Selagem NT/NT	455.00	626.00	553.67	88.49	1	J52123	7/23/2018	455.00	580.00	626.00		
1	15EP 207/32MR	Força de selagem COR/COR	378.00	550.00	461.00	86.16	1	J52123	7/23/2018	378.00	550.00	455.00		
1	15EP 207/32MR	COF NT/NT - din - 24h	0.17	0.21	0.18	0.02	1	J52123	7/23/2018	0.19	0.18	0.17	0.17	0.21
1	15EP 207/32MR	COF NT/NT - est. - 24h	0.21	0.34	0.25	0.05	1	J52123	7/23/2018	0.23	0.23	0.23	0.21	0.34
1	15EP 207/32MR	COF COR/COR - din. - 24h	0.28	0.33	0.31	0.02	1	J52123	7/23/2018	0.32	0.31	0.28	0.33	0.32
1	15EP 207/32MR	COF COR/COR - est. - 24h	0.39	0.48	0.44	0.03	1	J52123	7/23/2018	0.48	0.44	0.44	0.39	0.43
1	15EP 207/32MR	Tensão superficial CORONA LO	38.00	38.00	38.00	0.00	1	J52123	7/23/2018	38.00				
1	15EP 207/32MR	Tensão superficial CORONA LM	38.00	38.00	38.00	0.00	1	J52123	7/23/2018	38.00				
1	15TSY32MR	Tratamento Superficial CORONA	42.00	42.00	42.00	0.00	1	J52087	7/19/2018	42.00	42.00	42.00	42.00	42.00
1	15TSY32MR	Tratamento Superficial CORONA	38.00	38.00	38.00	0.00	2	J52088	7/19/2018	38.00	38.00	38.00	38.00	38.00
1	15TSY32MR	Tratamento Superficial CORONA	42.00	42.00	42.00	0.00	3	J52089	7/20/2018	42.00	42.00	42.00	42.00	42.00
1	15TSY32MR	Tratamento Superficial CORONA	42.00	42.00	42.00	0.00	4	J52090	7/20/2018	42.00	42.00	42.00	42.00	42.00
1	15TSY32MR	Tratamento Superficial CORONA	42.00	42.00	42.00	0.00	5	J52091	7/20/2018	42.00	42.00	42.00	42.00	42.00
1	15TSY32MR	Tratamento Superficial CORONA	42.00	42.00	42.00	0.00	6	J52092	7/20/2018	42.00	42.00	42.00	42.00	42.00
1	15TSY32MR	Tratamento Superficial CORONA	42.00	42.00	42.00	0.00	7	J52094	7/20/2018	42.00	42.00	42.00	42.00	42.00
1	15TSY32MR	Tratamento Superficial CORONA	42.00	42.00	42.00	0.00	8	J52095	7/20/2018	42.00	42.00	42.00	42.00	42.00
1	15TSY32MR	Tratamento Superficial CORONA	42.00	42.00	42.00	0.00	9	J52096	7/20/2018	42.00	42.00	42.00	42.00	42.00
1	15TSY32MR	Tratamento Superficial CORONA	42.00	42.00	42.00	0.00	10	J52097	7/21/2018	42.00	42.00	42.00	42.00	42.00
1	15TSY32MR	Tratamento Superficial CORONA	42.00	42.00	42.00	0.00	11	J52098	7/21/2018	42.00	42.00	42.00	42.00	42.00
1	15TSY32MR	Tratamento Superficial CORONA	40.00	42.00	40.80	1.10	12	J52099	7/21/2018	40.00	40.00	40.00	42.00	42.00
1	15TSY32MR	Tratamento Superficial CORONA	40.00	42.00	41.20	1.10	13	J52100	7/21/2018	40.00	42.00	42.00	42.00	40.00
1	15TSY32MR	Tratamento Superficial CORONA	40.00	42.00	41.20	1.10	14	J52101	7/21/2018	40.00	42.00	42.00	42.00	40.00
1	15TSY32MR	Tratamento Superficial CORONA	40.00	42.00	40.80	1.10	15	J52102	7/21/2018	40.00	40.00	40.00	42.00	42.00
1	15TSY32MR	Espessura	14.90	15.60	14.96	0.05	1	J52087	7/19/2018	15.00	14.90	15.00	14.90	15.00
1	15TSY32MR	Espessura	14.50	15.80	15.38	0.25	2	J52088	7/19/2018	15.40	15.30	15.20	15.20	15.80
1	15TSY32MR	Espessura	14.80	15.80	15.24	0.26	3	J52089	7/20/2018	15.60	15.30	15.10	15.30	14.90
1	15TSY32MR	Espessura	14.90	15.40	15.10	0.12	4	J52090	7/20/2018	15.10	15.00	15.30	15.00	15.10
1	15TSY32MR	Espessura	15.00	15.60	15.38	0.19	5	J52091	7/20/2018	15.30	15.10	15.40	15.50	15.60
1	15TSY32MR	Espessura	14.80	15.40	15.34	0.05	6	J52092	7/20/2018	15.30	15.30	15.40	15.40	15.30
1	15TSY32MR	Espessura	14.50	15.30	15.22	0.08	7	J52094	7/20/2018	15.30	15.20	15.20	15.10	15.30
1	15TSY32MR	Espessura	14.70	15.30	15.10	0.14	8	J52095	7/20/2018	15.20	15.20	15.00	14.90	15.20
1	15TSY32MR	Espessura	14.60	15.30	14.82	0.16	9	J52096	7/20/2018	14.70	14.90	14.60	14.90	15.00
1	15TSY32MR	Espessura	15.00	15.80	15.62	0.15	10	J52097	7/21/2018	15.60	15.60	15.70	15.80	15.40
1	15TSY32MR	Espessura	14.50	15.40	14.82	0.34	11	J52098	7/21/2018	14.80	14.50	14.50	15.00	15.30
1	15TSY32MR	Espessura	15.00	15.80	15.20	0.19	12	J52099	7/21/2018	15.00	15.00	15.30	15.40	15.30
1	15TSY32MR	Espessura	15.00	15.80	15.20	0.16	13	J52100	7/21/2018	15.40	15.20	15.30	15.00	15.10
1	15TSY32MR	Espessura	14.90	15.70	15.24	0.17	14	J52101	7/21/2018	15.50	15.30	15.10	15.10	15.20
1	15TSY32MR	Espessura	14.90	15.50	15.22	0.08	15	J52102	7/21/2018	15.20	15.10	15.30	15.30	15.20
1	15TSY32MR	Gramatura	13.60	13.60	13.60	0.00	1	J52087	7/19/2018	13.60				
1	15TSY32MR	Rendimento	73.50	73.50	73.50	0.00	1	J52087	7/19/2018	73.50				
1	15TSY32MR	Densidade	0.90	0.90	0.90	0.00	1	J52087	7/19/2018	0.90				
1	15TSY32MR	COF NT/NT - DIN. Imediato	0.28	0.29	0.28	0.01	1	J52087	7/19/2018	0.28	0.29	0.28		
1	15TSY32MR	COF NT/NT - DIN. Imediato	0.24	0.26	0.25	0.01	2	J52091	7/20/2018	0.26	0.24	0.26		
1	15TSY32MR	COF NT/NT - DIN. Imediato	0.24	0.26	0.25	0.01	3	J52094	7/20/2018	0.25	0.26	0.24		
1	15TSY32MR	COF NT/NT - DIN. Imediato	0.25	0.28	0.27	0.02	4	J52097	7/21/2018	0.25	0.28	0.28		
1	15TSY32MR	COF NT/NT - DIN. Imediato	0.24	0.27	0.25	0.02	5	J52100	7/21/2018	0.24	0.25	0.27		
1	15TSY32MR	COF COR/COR - Din. - Imediato	0.40	0.43	0.41	0.02	1	J52087	7/19/2018	0.43	0.40	0.41		
1	15TSY32MR	COF COR/COR - Din. - Imediato	0.33	0.36	0.35	0.02	2	J52091	7/20/2018	0.33	0.35	0.36		
1	15TSY32MR	COF COR/COR - Din. - Imediato	0.28	0.38	0.33	0.05	3	J52094	7/20/2018	0.38	0.32	0.28		
1	15TSY32MR	COF COR/COR - Din. - Imediato	0.42	0.47	0.45	0.03	4	J52097	7/21/2018	0.42	0.47	0.45		
1	15TSY32MR	COF COR/COR - Din. - Imediato	0.39	0.43	0.42	0.02	5	J52100	7/21/2018	0.43	0.39	0.43		
1	15TSY32MR	COF NT/NT - Est. Imediato	0.37	0.39	0.38	0.01	1	J52087	7/19/2018	0.37	0.39	0.39		
1	15TSY32MR	COF NT/NT - Est. Imediato	0.33	0.44	0.40	0.06	2	J52091	7/20/2018	0.44	0.33	0.43		
1	15TSY32MR	COF NT/NT - Est. Imediato	0.37	0.37	0.37	0.00	3	J52094	7/20/2018	0.37				
1	15TSY32MR	COF NT/NT - Est. Imediato	0.39	0.39	0.39	0.00	4	J52097	7/21/2018	0.39				
1	15TSY32MR	COF NT/NT - Est. Imediato	0.38	0.51	0.44	0.07	5	J52100	7/21/2018	0.42	0.51	0.38		
1	15TSY32MR	COF COR/COR - Est. - Imediato	0.53	0.57	0.56	0.02	1	J52087	7/19/2018	0.57	0.53	0.57		
1	15TSY32MR	COF COR/COR - Est. - Imediato	0.43	0.49	0.46	0.03	2	J52091	7/20/2018	0.43	0.46	0.49		
1	15TSY32MR	COF COR/COR - Est. - Imediato	0.42	0.42	0.42	0.00	3	J52094	7/20/2018	0.42				
1	15TSY32MR	COF COR/COR - Est. - Imediato	0.58	0.58	0.58	0.00	4	J52097	7/21/2018	0.58				
1	15TSY32MR	COF COR/COR - Est. - Imediato	0.52	0.61	0.56	0.05	5	J52100	7/21/2018	0.61	0.52	0.56		
1	15TSY32MR	COF NT/NT - Din.	0.24	0.26	0.25	0.01	1	J52087	7/19/2018	0.25	0.26	0.24		
1	15TSY32MR	COF NT/NT - Din.	0.20	0.22	0.21	0.01	2	J52094	7/20/2018	0.20	0.22	0.21		
1	15TSY32MR	COF COR/COR - Din.	0.20	0.21	0.21	0.01	1	J52087	7/19/2018	0.20	0.21	0.21		
1	15TSY32MR	COF COR/COR - Din.	0.20	0.22	0.21	0.01	2	J52094	7/20/2018	0.20	0.22	0.20		
1	15TSY32MR	COF  NT/NT - Est.	0.30	0.31	0.31	0.01	1	J52087	7/19/2018	0.31	0.31	0.30		
1	15TSY32MR	COF  NT/NT - Est.	0.28	0.29	0.28	0.01	2	J52094	7/20/2018	0.28	0.28	0.29		
1	15TSY32MR	COF COR/COR - Est.	0.25	0.26	0.26	0.01	1	J52087	7/19/2018	0.26	0.25	0.26		
1	15TSY32MR	COF COR/COR - Est.	0.25	0.26	0.26	0.01	2	J52094	7/20/2018	0.26	0.25	0.26		
1	15TSY32MR	Força de Tração DM	132.00	142.00	138.67	5.77	1	J52087	7/19/2018	132.00	142.00	142.00		
1	15TSY32MR	Força de Tração DM	143.00	153.00	146.33	5.77	2	J52094	7/20/2018	143.00	153.00	143.00		
1	15TSY32MR	Força de Tração DT	239.00	260.00	248.33	10.69	1	J52087	7/19/2018	239.00	246.00	260.00		
1	15TSY32MR	Força de Tração DT	240.00	269.00	258.33	15.95	2	J52094	7/20/2018	240.00	266.00	269.00		
1	15TSY32MR	Alongamento DM	144.00	172.00	162.33	15.89	1	J52087	7/19/2018	144.00	171.00	172.00		
1	15TSY32MR	Alongamento DM	172.00	196.00	184.33	12.01	2	J52094	7/20/2018	172.00	185.00	196.00		
1	15TSY32MR	Alongamento DT	47.00	57.00	51.00	5.29	1	J52087	7/19/2018	49.00	47.00	57.00		
1	15TSY32MR	Alongamento DT	45.00	64.00	57.33	10.69	2	J52094	7/20/2018	45.00	64.00	63.00		
1	15TSY32MR	Módulo Elástico DM	1313.00	1413.00	1371.00	51.88	1	J52087	7/19/2018	1413.00	1313.00	1387.00		
1	15TSY32MR	Módulo Elástico DT	2546.00	2652.00	2598.67	53.00	1	J52087	7/19/2018	2652.00	2598.00	2546.00		
1	15TSY32MR	Estabilidade Dimensional DM	5.00	5.00	5.00	0.00	1	J52087	7/19/2018	5.00	5.00	5.00	5.00	5.00
1	15TSY32MR	Estabilidade Dimensional DT	3.00	3.00	3.00	0.00	1	J52087	7/19/2018	3.00	3.00	3.00	3.00	3.00
1	15TSY32MR	Brilho 45°	104.00	104.00	104.00	0.00	1	J52087	7/19/2018	104.00	104.00	104.00		
1	15TSY32MR	Haze/difusão	1.30	1.30	1.30	0.00	1	J52087	7/19/2018	1.30	1.30	1.30		
1	15TSY32MR	Força de Selagem NT/NT	348.00	480.00	417.33	66.25	1	J52087	7/19/2018	348.00	480.00	424.00		
1	15TSY32MR	Força de Selagem NT/NT	323.00	417.00	359.33	50.50	2	J52091	7/20/2018	323.00	417.00	338.00		
1	15TSY32MR	Força de Selagem NT/NT	398.00	430.00	418.67	17.93	3	J52094	7/20/2018	398.00	430.00	428.00		
1	15TSY32MR	Força de Selagem NT/NT	423.00	435.00	427.00	6.93	4	J52097	7/21/2018	423.00	435.00	423.00		
1	15TSY32MR	Força de Selagem NT/NT	357.00	445.00	389.33	48.42	5	J52100	7/21/2018	357.00	366.00	445.00		
1	15TSY32MR	Força de selagem COR/COR	383.00	654.00	517.00	135.52	1	J52087	7/19/2018	514.00	654.00	383.00		
1	15TSY32MR	Força de selagem COR/COR	333.00	457.00	383.67	65.03	2	J52091	7/20/2018	457.00	361.00	333.00		
1	15TSY32MR	Força de selagem COR/COR	404.00	454.00	422.33	27.54	3	J52094	7/20/2018	454.00	409.00	404.00		
1	15TSY32MR	Força de selagem COR/COR	357.00	483.00	399.67	72.18	4	J52097	7/21/2018	357.00	359.00	483.00		
1	15TSY32MR	Força de selagem COR/COR	397.00	555.00	471.33	79.41	5	J52100	7/21/2018	555.00	397.00	462.00		
1	15TSY32MR	COF NT/NT - din - 24h	0.24	0.26	0.25	0.01	1	J52087	7/19/2018	0.25	0.26	0.24		
1	15TSY32MR	COF NT/NT - din - 24h	0.20	0.22	0.21	0.01	2	J52094	7/20/2018	0.20	0.22	0.21		
1	15TSY32MR	COF NT/NT - est. - 24h	0.30	0.31	0.31	0.01	1	J52087	7/19/2018	0.31	0.31	0.30		
1	15TSY32MR	COF NT/NT - est. - 24h	0.28	0.29	0.28	0.01	2	J52094	7/20/2018	0.28	0.28	0.29		
1	15TSY32MR	COF COR/COR - din. - 24h	0.20	0.21	0.21	0.01	1	J52087	7/19/2018	0.20	0.21	0.21		
1	15TSY32MR	COF COR/COR - din. - 24h	0.20	0.22	0.21	0.01	2	J52094	7/20/2018	0.20	0.22	0.20		
1	15TSY32MR	COF COR/COR - est. - 24h	0.25	0.26	0.26	0.01	1	J52087	7/19/2018	0.26	0.25	0.26		
1	15TSY32MR	COF COR/COR - est. - 24h	0.25	0.26	0.26	0.01	2	J52094	7/20/2018	0.26	0.25	0.26		
1	15TSY32MR	Tensão superficial CORONA LO	40.00	40.00	40.00	0.00	1	J52087	7/19/2018	40.00				
1	15TSY32MR	Tensão superficial CORONA LO	36.00	36.00	36.00	0.00	2	J52088	7/19/2018	36.00				
1	15TSY32MR	Tensão superficial CORONA LO	40.00	40.00	40.00	0.00	3	J52089	7/20/2018	40.00				
1	15TSY32MR	Tensão superficial CORONA LO	40.00	40.00	40.00	0.00	4	J52090	7/20/2018	40.00				
1	15TSY32MR	Tensão superficial CORONA LO	42.00	42.00	42.00	0.00	5	J52091	7/20/2018	42.00				
1	15TSY32MR	Tensão superficial CORONA LO	42.00	42.00	42.00	0.00	6	J52092	7/20/2018	42.00				
1	15TSY32MR	Tensão superficial CORONA LO	40.00	40.00	40.00	0.00	7	J52094	7/20/2018	40.00				
1	15TSY32MR	Tensão superficial CORONA LO	40.00	40.00	40.00	0.00	8	J52096	7/20/2018	40.00				
1	15TSY32MR	Tensão superficial CORONA LO	40.00	40.00	40.00	0.00	9	J52097	7/21/2018	40.00				
1	15TSY32MR	Tensão superficial CORONA LO	40.00	40.00	40.00	0.00	10	J52098	7/21/2018	40.00				
1	15TSY32MR	Tensão superficial CORONA LO	38.00	38.00	38.00	0.00	11	J52099	7/21/2018	38.00				
1	15TSY32MR	Tensão superficial CORONA LO	38.00	38.00	38.00	0.00	12	J52100	7/21/2018	38.00				
1	15TSY32MR	Tensão superficial CORONA LO	38.00	38.00	38.00	0.00	13	J52101	7/21/2018	38.00				
1	15TSY32MR	Tensão superficial CORONA LO	38.00	38.00	38.00	0.00	14	J52102	7/21/2018	38.00				
1	15TSY32MR	Tensão superficial CORONA LM	40.00	40.00	40.00	0.00	1	J52087	7/19/2018	40.00				
1	15TSY32MR	Tensão superficial CORONA LM	36.00	36.00	36.00	0.00	2	J52088	7/19/2018	36.00				
1	15TSY32MR	Tensão superficial CORONA LM	40.00	40.00	40.00	0.00	3	J52089	7/20/2018	40.00				
1	15TSY32MR	Tensão superficial CORONA LM	40.00	40.00	40.00	0.00	4	J52090	7/20/2018	40.00				
1	15TSY32MR	Tensão superficial CORONA LM	40.00	40.00	40.00	0.00	5	J52091	7/20/2018	40.00				
1	15TSY32MR	Tensão superficial CORONA LM	40.00	40.00	40.00	0.00	6	J52092	7/20/2018	40.00				
1	15TSY32MR	Tensão superficial CORONA LM	40.00	40.00	40.00	0.00	7	J52094	7/20/2018	40.00				
1	15TSY32MR	Tensão superficial CORONA LM	40.00	40.00	40.00	0.00	8	J52096	7/20/2018	40.00				
1	15TSY32MR	Tensão superficial CORONA LM	38.00	38.00	38.00	0.00	9	J52097	7/21/2018	38.00				
1	15TSY32MR	Tensão superficial CORONA LM	40.00	40.00	40.00	0.00	10	J52098	7/21/2018	40.00				
1	15TSY32MR	Tensão superficial CORONA LM	38.00	38.00	38.00	0.00	11	J52099	7/21/2018	38.00				
1	15TSY32MR	Tensão superficial CORONA LM	38.00	38.00	38.00	0.00	12	J52100	7/21/2018	38.00				
1	15TSY32MR	Tensão superficial CORONA LM	38.00	38.00	38.00	0.00	13	J52101	7/21/2018	38.00				
1	15TSY32MR	Tensão superficial CORONA LM	38.00	38.00	38.00	0.00	14	J52102	7/21/2018	38.00				
1	17EP 440/32MR	Tratamento Superficial CORONA	40.00	42.00	41.20	1.10	1	J52002	7/11/2018	40.00	42.00	42.00	42.00	40.00
1	17EP 440/32MR	Espessura	16.70	17.80	17.36	0.09	1	J52002	7/11/2018	17.30	17.30	17.40	17.50	17.30
1	17EP 440/32MR	Gramatura	15.30	15.30	15.30	0.00	1	J52002	7/11/2018	15.30				
1	17EP 440/32MR	Rendimento	65.40	65.40	65.40	0.00	1	J52002	7/11/2018	65.40				
1	17EP 440/32MR	Densidade	0.89	0.89	0.89	0.00	1	J52002	7/11/2018	0.89				
1	17EP 440/32MR	COF NT/NT - DIN. Imediato	0.28	0.31	0.29	0.02	1	J52002	7/11/2018	0.28	0.28	0.31		
1	17EP 440/32MR	COF COR/COR - Din. - Imediato	0.71	0.88	0.81	0.07	1	J52002	7/11/2018	0.76	0.71	0.88	0.85	0.83
1	17EP 440/32MR	COF NT/NT - Est. Imediato	0.31	0.44	0.36	0.05	1	J52002	7/11/2018	0.44	0.31	0.33	0.35	0.36
1	17EP 440/32MR	COF COR/COR - Est. - Imediato	0.89	1.20	1.05	0.11	1	J52002	7/11/2018	1.20	0.89	1.08	1.07	1.03
1	17EP 440/32MR	COF NT/NT - Din.	0.27	0.27	0.27	0.00	1	J52002	7/11/2018	0.27				
1	17EP 440/32MR	Força de Tração DM	132.00	154.00	144.67	11.37	1	J52002	7/11/2018	148.00	132.00	154.00		
1	17EP 440/32MR	Força de Tração DT	228.00	253.00	242.67	13.05	1	J52002	7/11/2018	228.00	253.00	247.00		
1	17EP 440/32MR	Alongamento DM	181.00	207.00	196.67	13.80	1	J52002	7/11/2018	202.00	181.00	207.00		
1	17EP 440/32MR	Alongamento DT	33.00	40.00	37.67	4.04	1	J52002	7/11/2018	33.00	40.00	40.00		
1	17EP 440/32MR	Módulo Elástico DM	1107.00	1437.00	1319.00	183.99	1	J52002	7/11/2018	1107.00	1413.00	1437.00		
1	17EP 440/32MR	Módulo Elástico DT	2430.00	2611.00	2547.00	101.47	1	J52002	7/11/2018	2600.00	2611.00	2430.00		
1	17EP 440/32MR	Estabilidade Dimensional DM	5.00	5.00	5.00	0.00	1	J52002	7/11/2018	5.00	5.00	5.00	5.00	5.00
1	17EP 440/32MR	Estabilidade Dimensional DT	3.00	3.00	3.00	0.00	1	J52002	7/11/2018	3.00	3.00	3.00	3.00	3.00
1	17EP 440/32MR	Brilho 45°	104.00	104.00	104.00	0.00	1	J52002	7/11/2018	104.00	104.00	104.00		
1	17EP 440/32MR	Haze/difusão	1.50	1.60	1.53	0.06	1	J52002	7/11/2018	1.50	1.50	1.60		
1	17EP 440/32MR	Força de Selagem NT/NT	376.00	452.00	419.67	39.25	1	J52002	7/11/2018	431.00	376.00	452.00		
1	17EP 440/32MR	Força de selagem COR/COR	430.00	678.00	529.33	131.15	1	J52002	7/11/2018	480.00	678.00	430.00		
1	17EP 440/32MR	COF NT/NT - din - 24h	0.25	0.25	0.25	0.00	1	J52002	7/11/2018	0.25	0.25	0.25		
1	17EP 440/32MR	COF NT/NT - est. - 24h	0.31	0.31	0.31	0.00	1	J52002	7/11/2018	0.31				
1	17EP 440/32MR	COF COR/COR - din. - 24h	0.43	0.54	0.50	0.06	1	J52002	7/11/2018	0.54	0.54	0.43		
1	17EP 440/32MR	Tensão superficial CORONA LO	40.00	40.00	40.00	0.00	1	J52002	7/11/2018	40.00				
1	17EP 440/32MR	Tensão superficial CORONA LM	38.00	38.00	38.00	0.00	1	J52002	7/11/2018	38.00				
1	17TSY32MR	Tratamento Superficial CORONA	42.00	44.00	42.40	0.89	1	J51915	7/2/2018	42.00	44.00	42.00	42.00	42.00
1	17TSY32MR	Tratamento Superficial CORONA	42.00	42.00	42.00	0.00	2	J51916	7/2/2018	42.00	42.00	42.00	42.00	42.00
1	17TSY32MR	Tratamento Superficial CORONA	40.00	42.00	40.80	1.10	3	J51917	7/2/2018	40.00	40.00	40.00	42.00	42.00
1	17TSY32MR	Tratamento Superficial CORONA	44.00	44.00	44.00	0.00	4	J51918	7/2/2018	44.00	44.00	44.00	44.00	44.00
1	17TSY32MR	Tratamento Superficial CORONA	40.00	40.00	40.00	0.00	5	J51919	7/2/2018	40.00	40.00	40.00	40.00	40.00
1	17TSY32MR	Tratamento Superficial CORONA	40.00	40.00	40.00	0.00	6	J51920	7/2/2018	40.00	40.00	40.00	40.00	40.00
1	17TSY32MR	Tratamento Superficial CORONA	40.00	40.00	40.00	0.00	7	J51921	7/2/2018	40.00	40.00	40.00	40.00	40.00
1	17TSY32MR	Tratamento Superficial CORONA	40.00	40.00	40.00	0.00	8	J51922	7/2/2018	40.00	40.00	40.00	40.00	40.00
1	17TSY32MR	Tratamento Superficial CORONA	40.00	42.00	40.80	1.10	9	J51923	7/2/2018	42.00	40.00	40.00	40.00	42.00
1	17TSY32MR	Tratamento Superficial CORONA	40.00	42.00	40.80	1.10	10	J51924	7/3/2018	40.00	42.00	42.00	40.00	40.00
1	17TSY32MR	Tratamento Superficial CORONA	40.00	40.00	40.00	0.00	11	J51925	7/3/2018	40.00	40.00	40.00	40.00	40.00
1	17TSY32MR	Tratamento Superficial CORONA	40.00	42.00	40.40	0.89	12	J51926	7/3/2018	40.00	40.00	40.00	42.00	40.00
1	17TSY32MR	Tratamento Superficial CORONA	38.00	42.00	39.60	1.67	13	J51927	7/3/2018	38.00	40.00	40.00	42.00	38.00
1	17TSY32MR	Tratamento Superficial CORONA	38.00	42.00	40.80	1.79	14	J51928	7/3/2018	40.00	42.00	42.00	42.00	38.00
1	17TSY32MR	Tratamento Superficial CORONA	40.00	42.00	41.20	1.10	15	J51929	7/3/2018	40.00	42.00	40.00	42.00	42.00
1	17TSY32MR	Tratamento Superficial CORONA	42.00	42.00	42.00	0.00	16	J51930	7/3/2018	42.00	42.00	42.00	42.00	42.00
1	17TSY32MR	Tratamento Superficial CORONA	42.00	42.00	42.00	0.00	17	J51931	7/3/2018	42.00	42.00	42.00	42.00	42.00
1	17TSY32MR	Tratamento Superficial CORONA	40.00	42.00	41.60	0.89	18	J51932	7/4/2018	40.00	42.00	42.00	42.00	42.00
1	17TSY32MR	Tratamento Superficial CORONA	42.00	44.00	43.20	1.10	19	J51933	7/4/2018	42.00	42.00	44.00	44.00	44.00
1	17TSY32MR	Tratamento Superficial CORONA	42.00	44.00	42.40	0.89	20	J51934	7/4/2018	42.00	42.00	42.00	44.00	42.00
1	17TSY32MR	Tratamento Superficial CORONA	40.00	44.00	41.60	1.67	21	J51935	7/4/2018	40.00	42.00	42.00	44.00	40.00
1	17TSY32MR	Tratamento Superficial CORONA	40.00	44.00	41.60	1.67	22	J51936	7/4/2018	40.00	42.00	42.00	44.00	40.00
1	17TSY32MR	Tratamento Superficial CORONA	40.00	42.00	40.80	1.10	23	J51937	7/4/2018	40.00	42.00	40.00	42.00	40.00
1	17TSY32MR	Tratamento Superficial CORONA	42.00	44.00	43.60	0.89	24	J51938	7/4/2018	42.00	44.00	44.00	44.00	44.00
1	17TSY32MR	Tratamento Superficial CORONA	42.00	44.00	42.80	1.10	25	J51939	7/4/2018	42.00	42.00	44.00	44.00	42.00
1	17TSY32MR	Tratamento Superficial CORONA	42.00	44.00	42.40	0.89	26	J51940	7/5/2018	42.00	42.00	44.00	42.00	42.00
1	17TSY32MR	Tratamento Superficial CORONA	42.00	44.00	43.60	0.89	27	J51941	7/5/2018	42.00	44.00	44.00	44.00	44.00
1	17TSY32MR	Tratamento Superficial CORONA	42.00	44.00	42.40	0.89	28	J51942	7/5/2018	42.00	44.00	42.00	42.00	42.00
1	17TSY32MR	Tratamento Superficial CORONA	42.00	44.00	42.40	0.89	29	J51943	7/5/2018	42.00	42.00	42.00	44.00	42.00
1	17TSY32MR	Tratamento Superficial CORONA	42.00	44.00	43.20	1.10	30	J51974	7/8/2018	44.00	44.00	42.00	42.00	44.00
1	17TSY32MR	Tratamento Superficial CORONA	42.00	44.00	42.80	1.10	31	J51975	7/8/2018	44.00	44.00	42.00	42.00	42.00
1	17TSY32MR	Tratamento Superficial CORONA	44.00	44.00	44.00	0.00	32	J51976	7/8/2018	44.00	44.00	44.00	44.00	44.00
1	17TSY32MR	Tratamento Superficial CORONA	44.00	44.00	44.00	0.00	33	J51977	7/8/2018	44.00	44.00	44.00	44.00	44.00
1	17TSY32MR	Tratamento Superficial CORONA	44.00	44.00	44.00	0.00	34	J51978	7/8/2018	44.00	44.00	44.00	44.00	44.00
1	17TSY32MR	Tratamento Superficial CORONA	44.00	44.00	44.00	0.00	35	J51979	7/9/2018	44.00	44.00	44.00	44.00	44.00
1	17TSY32MR	Tratamento Superficial CORONA	44.00	44.00	44.00	0.00	36	J51980	7/9/2018	44.00	44.00	44.00	44.00	44.00
1	17TSY32MR	Tratamento Superficial CORONA	42.00	44.00	43.20	1.10	37	J51981	7/9/2018	42.00	44.00	44.00	44.00	42.00
1	17TSY32MR	Tratamento Superficial CORONA	40.00	42.00	41.60	0.89	38	J51982	7/9/2018	40.00	42.00	42.00	42.00	42.00
1	17TSY32MR	Tratamento Superficial CORONA	40.00	42.00	41.20	1.10	39	J51983	7/9/2018	40.00	42.00	42.00	42.00	40.00
1	17TSY32MR	Tratamento Superficial CORONA	40.00	42.00	41.20	1.10	40	J51984	7/9/2018	40.00	42.00	42.00	42.00	40.00
1	17TSY32MR	Tratamento Superficial CORONA	42.00	44.00	42.80	1.10	41	J51985	7/9/2018	42.00	42.00	42.00	44.00	44.00
1	17TSY32MR	Tratamento Superficial CORONA	42.00	44.00	42.80	1.10	42	J51986	7/9/2018	44.00	44.00	42.00	42.00	42.00
1	17TSY32MR	Tratamento Superficial CORONA	42.00	44.00	43.20	1.10	43	J51987	7/9/2018	42.00	44.00	44.00	44.00	42.00
1	17TSY32MR	Tratamento Superficial CORONA	42.00	44.00	43.60	0.89	44	J51988	7/10/2018	42.00	44.00	44.00	44.00	44.00
1	17TSY32MR	Tratamento Superficial CORONA	42.00	44.00	43.60	0.89	45	J51989	7/10/2018	44.00	44.00	44.00	44.00	42.00
1	17TSY32MR	Tratamento Superficial CORONA	40.00	42.00	41.60	0.89	46	J51990	7/10/2018	40.00	42.00	42.00	42.00	42.00
1	17TSY32MR	Tratamento Superficial CORONA	40.00	42.00	40.80	1.10	47	J51991	7/10/2018	40.00	42.00	40.00	42.00	40.00
1	17TSY32MR	Tratamento Superficial CORONA	40.00	42.00	40.80	1.10	48	J51992	7/10/2018	40.00	42.00	40.00	42.00	40.00
1	17TSY32MR	Tratamento Superficial CORONA	40.00	42.00	41.60	0.89	49	J51993	7/10/2018	40.00	42.00	42.00	42.00	42.00
1	17TSY32MR	Tratamento Superficial CORONA	40.00	42.00	40.80	1.10	50	J51994	7/10/2018	42.00	42.00	40.00	40.00	40.00
1	17TSY32MR	Tratamento Superficial CORONA	40.00	42.00	41.60	0.89	51	J51995	7/10/2018	42.00	42.00	42.00	42.00	40.00
1	17TSY32MR	Tratamento Superficial CORONA	42.00	44.00	43.60	0.89	52	J51996	7/11/2018	42.00	44.00	44.00	44.00	44.00
1	17TSY32MR	Tratamento Superficial CORONA	40.00	44.00	42.00	1.41	53	J51997	7/11/2018	42.00	42.00	42.00	44.00	40.00
1	17TSY32MR	Tratamento Superficial CORONA	42.00	42.00	42.00	0.00	54	J51998	7/11/2018	42.00	42.00	42.00	42.00	42.00
1	17TSY32MR	Tratamento Superficial CORONA	40.00	42.00	41.60	0.89	55	J51999	7/11/2018	42.00	42.00	40.00	42.00	42.00
1	17TSY32MR	Tratamento Superficial CORONA	40.00	42.00	41.20	1.10	56	J52000	7/11/2018	40.00	42.00	42.00	42.00	40.00
1	17TSY32MR	Tratamento Superficial CORONA	42.00	42.00	42.00	0.00	57	J52001	7/11/2018	42.00	42.00	42.00	42.00	42.00
1	17TSY32MR	Tratamento Superficial CORONA	42.00	44.00	42.80	1.10	58	J52003	7/11/2018	42.00	42.00	44.00	44.00	42.00
1	17TSY32MR	Tratamento Superficial CORONA	42.00	44.00	43.60	0.89	59	J52004	7/11/2018	42.00	44.00	44.00	44.00	44.00
1	17TSY32MR	Tratamento Superficial CORONA	42.00	44.00	43.60	0.89	60	J52005	7/12/2018	42.00	44.00	44.00	44.00	44.00
1	17TSY32MR	Tratamento Superficial CORONA	42.00	44.00	43.60	0.89	61	J52006	7/12/2018	42.00	44.00	44.00	44.00	44.00
1	17TSY32MR	Tratamento Superficial CORONA	42.00	44.00	43.60	0.89	62	J52007	7/12/2018	44.00	44.00	44.00	44.00	42.00
1	17TSY32MR	Tratamento Superficial CORONA	42.00	44.00	43.60	0.89	63	J52008	7/12/2018	44.00	44.00	44.00	44.00	42.00
1	17TSY32MR	Tratamento Superficial CORONA	42.00	44.00	43.20	1.10	64	J52009	7/12/2018	44.00	44.00	42.00	44.00	42.00
1	17TSY32MR	Tratamento Superficial CORONA	42.00	44.00	43.20	1.10	65	J52010	7/12/2018	44.00	44.00	42.00	44.00	42.00
1	17TSY32MR	Tratamento Superficial CORONA	42.00	42.00	42.00	0.00	66	J52011	7/12/2018	42.00	42.00	42.00	42.00	42.00
1	17TSY32MR	Tratamento Superficial CORONA	42.00	44.00	42.80	1.10	67	J52012	7/12/2018	44.00	42.00	42.00	44.00	42.00
1	17TSY32MR	Tratamento Superficial CORONA	42.00	44.00	43.20	1.10	68	J52013	7/12/2018	42.00	44.00	42.00	44.00	44.00
1	17TSY32MR	Tratamento Superficial CORONA	42.00	44.00	42.80	1.10	69	J52014	7/13/2018	44.00	42.00	44.00	42.00	42.00
1	17TSY32MR	Tratamento Superficial CORONA	38.00	40.00	38.80	1.10	70	J52021	7/13/2018	38.00	38.00	40.00	40.00	38.00
1	17TSY32MR	Tratamento Superficial CORONA	42.00	42.00	42.00	0.00	71	J52022	7/13/2018	42.00	42.00	42.00	42.00	42.00
1	17TSY32MR	Tratamento Superficial CORONA	40.00	42.00	40.80	1.10	72	J52023	7/13/2018	40.00	40.00	42.00	42.00	40.00
1	17TSY32MR	Tratamento Superficial CORONA	40.00	42.00	40.80	1.10	73	J52024	7/13/2018	40.00	42.00	42.00	40.00	40.00
1	17TSY32MR	Tratamento Superficial CORONA	40.00	42.00	40.40	0.89	74	J52025	7/14/2018	42.00	40.00	40.00	40.00	40.00
1	17TSY32MR	Tratamento Superficial CORONA	42.00	42.00	42.00	0.00	75	J52026	7/14/2018	42.00	42.00	42.00	42.00	42.00
1	17TSY32MR	Tratamento Superficial CORONA	42.00	44.00	42.40	0.89	76	J52027	7/14/2018	42.00	42.00	42.00	44.00	42.00
1	17TSY32MR	Tratamento Superficial CORONA	42.00	42.00	42.00	0.00	77	J52028	7/14/2018	42.00	42.00	42.00	42.00	42.00
1	17TSY32MR	Tratamento Superficial CORONA	42.00	44.00	42.80	1.10	78	J52030	7/14/2018	42.00	44.00	42.00	44.00	42.00
1	17TSY32MR	Tratamento Superficial CORONA	42.00	44.00	42.40	0.89	79	J52031	7/14/2018	42.00	42.00	42.00	42.00	44.00
1	17TSY32MR	Tratamento Superficial CORONA	42.00	44.00	42.40	0.89	80	J52032	7/14/2018	42.00	42.00	42.00	44.00	42.00
1	17TSY32MR	Tratamento Superficial CORONA	42.00	42.00	42.00	0.00	81	J52033	7/14/2018	42.00	42.00	42.00	42.00	42.00
1	17TSY32MR	Tratamento Superficial CORONA	42.00	42.00	42.00	0.00	82	J52034	7/14/2018	42.00	42.00	42.00	42.00	42.00
1	17TSY32MR	Tratamento Superficial CORONA	42.00	42.00	42.00	0.00	83	J52035	7/14/2018	42.00	42.00	42.00	42.00	42.00
1	17TSY32MR	Tratamento Superficial CORONA	42.00	42.00	42.00	0.00	84	J52036	7/14/2018	42.00	42.00	42.00	42.00	42.00
1	17TSY32MR	Tratamento Superficial CORONA	42.00	42.00	42.00	0.00	85	J52037	7/15/2018	42.00	42.00	42.00	42.00	42.00
1	17TSY32MR	Tratamento Superficial CORONA	40.00	42.00	41.60	0.89	86	J52038	7/15/2018	40.00	42.00	42.00	42.00	42.00
1	17TSY32MR	Tratamento Superficial CORONA	40.00	42.00	40.80	1.10	87	J52039	7/15/2018	40.00	40.00	40.00	42.00	42.00
1	17TSY32MR	Tratamento Superficial CORONA	40.00	42.00	40.80	1.10	88	J52040	7/15/2018	40.00	40.00	42.00	42.00	40.00
1	17TSY32MR	Tratamento Superficial CORONA	40.00	42.00	40.80	1.10	89	J52041	7/15/2018	40.00	40.00	40.00	42.00	42.00
1	17TSY32MR	Tratamento Superficial CORONA	40.00	42.00	41.20	1.10	90	J52042	7/15/2018	42.00	42.00	42.00	40.00	40.00
1	17TSY32MR	Tratamento Superficial CORONA	40.00	42.00	41.60	0.89	91	J52043	7/15/2018	40.00	42.00	42.00	42.00	42.00
1	17TSY32MR	Tratamento Superficial CORONA	42.00	42.00	42.00	0.00	92	J52044	7/15/2018	42.00	42.00	42.00	42.00	42.00
1	17TSY32MR	Tratamento Superficial CORONA	42.00	44.00	42.40	0.89	93	J52045	7/15/2018	42.00	42.00	44.00	42.00	42.00
1	17TSY32MR	Tratamento Superficial CORONA	42.00	42.00	42.00	0.00	94	J52046	7/16/2018	42.00	42.00	42.00	42.00	42.00
1	17TSY32MR	Tratamento Superficial CORONA	40.00	42.00	40.80	1.10	95	J52047	7/16/2018	42.00	40.00	42.00	40.00	40.00
1	17TSY32MR	Tratamento Superficial CORONA	40.00	42.00	40.80	1.10	96	J52048	7/16/2018	40.00	42.00	40.00	42.00	40.00
1	17TSY32MR	Tratamento Superficial CORONA	40.00	42.00	40.80	1.10	97	J52049	7/16/2018	40.00	42.00	40.00	42.00	40.00
1	17TSY32MR	Tratamento Superficial CORONA	38.00	40.00	39.20	1.10	98	J52050	7/16/2018	38.00	40.00	40.00	40.00	38.00
1	17TSY32MR	Tratamento Superficial CORONA	40.00	42.00	41.60	0.89	99	J52103	7/21/2018	42.00	40.00	42.00	42.00	42.00
1	17TSY32MR	Tratamento Superficial CORONA	40.00	42.00	41.60	0.89	100	J52104	7/21/2018	42.00	42.00	40.00	42.00	42.00
1	17TSY32MR	Tratamento Superficial CORONA	40.00	44.00	42.00	1.41	101	J52105	7/21/2018	40.00	42.00	42.00	44.00	42.00
1	17TSY32MR	Tratamento Superficial CORONA	40.00	42.00	41.20	1.10	102	J52106	7/22/2018	42.00	40.00	40.00	42.00	42.00
1	17TSY32MR	Tratamento Superficial CORONA	40.00	42.00	40.40	0.89	103	J52107	7/22/2018	40.00	40.00	42.00	40.00	40.00
1	17TSY32MR	Tratamento Superficial CORONA	40.00	42.00	40.80	1.10	104	J52108	7/22/2018	40.00	40.00	42.00	42.00	40.00
1	17TSY32MR	Tratamento Superficial CORONA	40.00	42.00	40.40	0.89	105	J52109	7/22/2018	40.00	40.00	40.00	42.00	40.00
1	17TSY32MR	Tratamento Superficial CORONA	40.00	42.00	41.60	0.89	106	J52111	7/22/2018	40.00	42.00	42.00	42.00	42.00
1	17TSY32MR	Tratamento Superficial CORONA	42.00	44.00	42.40	0.89	107	J52112	7/22/2018	42.00	42.00	44.00	42.00	42.00
1	17TSY32MR	Tratamento Superficial CORONA	42.00	44.00	42.80	1.10	108	J52113	7/22/2018	42.00	42.00	44.00	44.00	42.00
1	17TSY32MR	Tratamento Superficial CORONA	42.00	44.00	42.40	0.89	109	J52114	7/22/2018	42.00	42.00	42.00	44.00	42.00
1	17TSY32MR	Tratamento Superficial CORONA	40.00	44.00	41.60	1.67	110	J52115	7/22/2018	44.00	42.00	40.00	42.00	40.00
1	17TSY32MR	Tratamento Superficial CORONA	40.00	42.00	40.80	1.10	111	J52116	7/23/2018	40.00	40.00	42.00	42.00	40.00
1	17TSY32MR	Tratamento Superficial CORONA	42.00	44.00	42.80	1.10	112	J52117	7/23/2018	42.00	44.00	44.00	42.00	42.00
1	17TSY32MR	Tratamento Superficial CORONA	42.00	44.00	43.20	1.10	113	J52118	7/23/2018	42.00	42.00	44.00	44.00	44.00
1	17TSY32MR	Tratamento Superficial CORONA	40.00	42.00	41.20	1.10	114	J52119	7/23/2018	40.00	42.00	42.00	42.00	40.00
1	17TSY32MR	Tratamento Superficial CORONA	40.00	42.00	40.80	1.10	115	J52120	7/23/2018	40.00	40.00	40.00	42.00	42.00
1	17TSY32MR	Tratamento Superficial CORONA	40.00	42.00	41.60	0.89	116	J52121	7/23/2018	40.00	42.00	42.00	42.00	42.00
1	17TSY32MR	Tratamento Superficial CORONA	40.00	40.00	40.00	0.00	117	J52122	7/23/2018	40.00	40.00	40.00	40.00	40.00
1	17TSY32MR	Tratamento Superficial CORONA	40.00	42.00	40.80	1.10	118	J52144	7/27/2018	40.00	40.00	42.00	42.00	40.00
1	17TSY32MR	Tratamento Superficial CORONA	40.00	42.00	40.80	1.10	119	J52145	7/27/2018	40.00	40.00	42.00	42.00	40.00
1	17TSY32MR	Tratamento Superficial CORONA	40.00	40.00	40.00	0.00	120	J52146	7/27/2018	40.00	40.00	40.00	40.00	40.00
1	17TSY32MR	Tratamento Superficial CORONA	38.00	38.00	38.00	0.00	121	J52147	7/27/2018	38.00	38.00	38.00	38.00	38.00
1	17TSY32MR	Tratamento Superficial CORONA	38.00	38.00	38.00	0.00	122	J52148	7/27/2018	38.00	38.00	38.00	38.00	38.00
1	17TSY32MR	Tratamento Superficial CORONA	38.00	38.00	38.00	0.00	123	J52150	7/27/2018	38.00	38.00	38.00	38.00	38.00
1	17TSY32MR	Tratamento Superficial CORONA	36.00	40.00	38.00	1.41	124	J52151	7/27/2018	38.00	38.00	38.00	40.00	36.00
1	17TSY32MR	Tratamento Superficial CORONA	36.00	38.00	37.60	0.89	125	J52152	7/27/2018	36.00	38.00	38.00	38.00	38.00
1	17TSY32MR	Tratamento Superficial CORONA	38.00	40.00	39.20	1.10	126	J52153	7/27/2018	38.00	40.00	40.00	40.00	38.00
1	17TSY32MR	Tratamento Superficial CORONA	38.00	40.00	39.50	1.00	127	J52154	7/27/2018	40.00	40.00	40.00	38.00	
1	17TSY32MR	Tratamento Superficial CORONA	40.00	42.00	41.60	0.89	128	J52155	7/27/2018	40.00	42.00	42.00	42.00	42.00
1	17TSY32MR	Tratamento Superficial CORONA	42.00	44.00	43.20	1.10	129	J52156	7/28/2018	42.00	42.00	44.00	44.00	44.00
1	17TSY32MR	Tratamento Superficial CORONA	42.00	44.00	43.20	1.10	130	J52157	7/28/2018	42.00	44.00	44.00	42.00	44.00
1	17TSY32MR	Tratamento Superficial CORONA	42.00	44.00	42.80	1.10	131	J52158	7/28/2018	42.00	42.00	44.00	44.00	42.00
1	17TSY32MR	Tratamento Superficial CORONA	40.00	40.00	40.00	0.00	132	J52159	7/28/2018	40.00	40.00	40.00	40.00	40.00
1	17TSY32MR	Tratamento Superficial CORONA	42.00	42.00	42.00	0.00	133	J52173	7/30/2018	42.00	42.00	42.00	42.00	42.00
1	17TSY32MR	Tratamento Superficial CORONA	42.00	42.00	42.00	0.00	134	J52174	7/31/2018	42.00	42.00	42.00	42.00	42.00
1	17TSY32MR	Tratamento Superficial CORONA	42.00	42.00	42.00	0.00	135	J52175	7/31/2018	42.00	42.00	42.00	42.00	42.00
1	17TSY32MR	Tratamento Superficial CORONA	42.00	42.00	42.00	0.00	136	J52176	7/31/2018	42.00	42.00	42.00	42.00	42.00
1	17TSY32MR	Espessura	16.80	17.50	17.28	0.15	1	J51915	7/2/2018	17.30	17.20	17.30	17.10	17.50
1	17TSY32MR	Espessura	17.00	17.60	17.10	0.12	2	J51916	7/2/2018	17.00	17.10	17.30	17.10	17.00
1	17TSY32MR	Espessura	16.70	17.50	17.30	0.19	3	J51917	7/2/2018	17.30	17.30	17.50	17.40	17.00
1	17TSY32MR	Espessura	16.90	17.50	17.12	0.11	4	J51918	7/2/2018	17.00	17.10	17.30	17.10	17.10
1	17TSY32MR	Espessura	16.30	17.20	17.08	0.16	5	J51919	7/2/2018	17.20	17.20	17.10	16.80	17.10
1	17TSY32MR	Espessura	16.70	17.40	17.16	0.15	6	J51920	7/2/2018	17.40	17.10	17.20	17.00	17.10
1	17TSY32MR	Espessura	16.50	17.20	16.76	0.16	7	J51921	7/2/2018	16.60	16.58	16.90	16.90	16.80
1	17TSY32MR	Espessura	17.00	17.60	17.42	0.22	8	J51922	7/2/2018	17.30	17.60	17.50	17.60	17.10
1	17TSY32MR	Espessura	16.80	17.30	16.84	0.05	9	J51923	7/2/2018	16.80	16.80	16.90	16.80	16.90
1	17TSY32MR	Espessura	16.90	17.80	17.08	0.15	10	J51924	7/3/2018	17.00	16.90	17.30	17.10	17.10
1	17TSY32MR	Espessura	16.80	17.60	17.16	0.11	11	J51925	7/3/2018	17.20	17.10	17.20	17.30	17.00
1	17TSY32MR	Espessura	16.60	17.30	17.10	0.12	12	J51926	7/3/2018	17.00	17.10	17.00	17.30	17.10
1	17TSY32MR	Espessura	17.00	17.60	17.36	0.19	13	J51927	7/3/2018	17.50	17.10	17.20	17.50	17.50
1	17TSY32MR	Espessura	16.90	17.70	17.26	0.13	14	J51928	7/3/2018	17.40	17.40	17.10	17.20	17.20
1	17TSY32MR	Espessura	16.80	17.80	17.62	0.18	15	J51929	7/3/2018	17.50	17.40	17.60	17.80	17.80
1	17TSY32MR	Espessura	17.00	17.50	17.18	0.13	16	J51930	7/3/2018	17.10	17.10	17.10	17.20	17.40
1	17TSY32MR	Espessura	16.70	17.50	17.40	0.12	17	J51931	7/3/2018	17.20	17.40	17.40	17.50	17.50
1	17TSY32MR	Espessura	16.70	17.30	17.24	0.05	18	J51932	7/4/2018	17.20	17.30	17.20	17.20	17.30
1	17TSY32MR	Espessura	16.70	17.50	16.78	0.08	19	J51933	7/4/2018	16.70	16.80	16.80	16.90	16.70
1	17TSY32MR	Espessura	16.60	17.30	17.26	0.05	20	J51934	7/4/2018	17.30	17.30	17.20	17.30	17.20
1	17TSY32MR	Espessura	16.60	17.20	16.88	0.15	21	J51935	7/4/2018	17.10	16.90	16.90	16.70	16.80
1	17TSY32MR	Espessura	16.30	17.70	17.48	0.16	22	J51936	7/4/2018	17.40	17.30	17.40	17.70	17.60
1	17TSY32MR	Espessura	16.90	17.80	17.06	0.15	23	J51937	7/4/2018	16.90	17.00	17.10	17.00	17.30
1	17TSY32MR	Espessura	17.00	17.60	17.24	0.13	24	J51938	7/4/2018	17.30	17.10	17.40	17.10	17.30
1	17TSY32MR	Espessura	16.90	17.40	17.30	0.14	25	J51939	7/4/2018	17.40	17.10	17.40	17.20	17.40
1	17TSY32MR	Espessura	16.20	16.90	16.78	0.04	26	J51940	7/5/2018	16.80	16.70	16.80	16.80	16.80
1	17TSY32MR	Espessura	16.20	17.10	16.80	0.20	27	J51941	7/5/2018	16.90	17.10	16.70	16.70	16.60
1	17TSY32MR	Espessura	16.10	17.20	16.92	0.26	28	J51942	7/5/2018	17.20	17.10	17.00	16.70	16.60
1	17TSY32MR	Espessura	16.30	17.30	16.76	0.05	29	J51943	7/5/2018	16.80	16.80	16.70	16.80	16.70
1	17TSY32MR	Espessura	16.80	17.60	17.44	0.15	30	J51974	7/8/2018	17.40	17.20	17.50	17.60	17.50
1	17TSY32MR	Espessura	16.40	17.20	16.88	0.30	31	J51975	7/8/2018	16.40	17.00	16.80	17.00	17.20
1	17TSY32MR	Espessura	16.60	17.50	16.82	0.15	32	J51976	7/8/2018	16.80	16.60	16.90	16.80	17.00
1	17TSY32MR	Espessura	16.80	17.40	16.94	0.13	33	J51977	7/8/2018	17.00	17.00	17.10	16.80	16.80
1	17TSY32MR	Espessura	16.30	17.30	17.18	0.13	34	J51978	7/8/2018	17.20	17.00	17.30	17.10	17.30
1	17TSY32MR	Espessura	16.80	17.80	16.94	0.11	35	J51979	7/9/2018	16.90	17.10	17.00	16.80	16.90
1	17TSY32MR	Espessura	16.70	17.60	17.08	0.08	36	J51980	7/9/2018	17.00	17.10	17.20	17.10	17.00
1	17TSY32MR	Espessura	16.60	17.70	17.10	0.22	37	J51981	7/9/2018	16.80	17.10	17.00	17.20	17.40
1	17TSY32MR	Espessura	16.70	17.50	17.16	0.09	38	J51982	7/9/2018	17.20	17.10	17.10	17.10	17.30
1	17TSY32MR	Espessura	16.50	17.50	17.26	0.25	39	J51983	7/9/2018	17.00	17.50	17.50	17.30	17.00
1	17TSY32MR	Espessura	16.80	17.70	17.40	0.19	40	J51984	7/9/2018	17.70	17.20	17.30	17.40	17.40
1	17TSY32MR	Espessura	16.50	17.20	16.94	0.11	41	J51985	7/9/2018	16.90	17.00	16.80	16.90	17.10
1	17TSY32MR	Espessura	16.70	17.50	17.16	0.17	42	J51986	7/9/2018	17.30	17.10	17.30	17.20	16.90
1	17TSY32MR	Espessura	16.70	17.40	17.10	0.26	43	J51987	7/9/2018	16.70	17.00	17.40	17.20	17.20
1	17TSY32MR	Espessura	16.60	17.40	17.12	0.22	44	J51988	7/10/2018	16.80	17.10	17.40	17.20	17.10
1	17TSY32MR	Espessura	16.50	17.50	17.30	0.23	45	J51989	7/10/2018	17.40	17.40	17.50	16.90	17.30
1	17TSY32MR	Espessura	16.50	17.40	16.74	0.15	46	J51990	7/10/2018	16.80	16.90	16.70	16.80	16.50
1	17TSY32MR	Espessura	16.40	17.50	17.28	0.16	47	J51991	7/10/2018	17.20	17.20	17.10	17.40	17.50
1	17TSY32MR	Espessura	16.40	17.80	17.00	0.16	48	J51992	7/10/2018	16.80	16.90	17.00	17.20	17.10
1	17TSY32MR	Espessura	16.10	17.00	16.78	0.23	49	J51993	7/10/2018	17.00	17.00	16.60	16.50	16.80
1	17TSY32MR	Espessura	16.80	17.80	17.14	0.23	50	J51994	7/10/2018	16.90	17.00	17.50	17.10	17.20
1	17TSY32MR	Espessura	16.70	17.50	16.86	0.11	51	J51995	7/10/2018	16.90	17.00	16.70	16.90	16.80
1	17TSY32MR	Espessura	16.70	18.10	17.64	0.43	52	J51996	7/11/2018	17.70	18.00	18.10	17.30	17.10
1	17TSY32MR	Espessura	16.70	17.50	16.96	0.27	53	J51997	7/11/2018	17.00	17.40	16.80	16.90	16.70
1	17TSY32MR	Espessura	16.60	17.60	17.28	0.15	54	J51998	7/11/2018	17.10	17.20	17.30	17.30	17.50
1	17TSY32MR	Espessura	16.50	17.80	17.42	0.36	55	J51999	7/11/2018	16.90	17.20	17.80	17.60	17.60
1	17TSY32MR	Espessura	16.50	17.80	17.18	0.41	56	J52000	7/11/2018	17.80	17.40	16.90	16.90	16.90
1	17TSY32MR	Espessura	16.50	17.80	16.74	0.13	57	J52001	7/11/2018	16.90	16.80	16.80	16.60	16.60
1	17TSY32MR	Espessura	16.60	17.60	17.02	0.15	58	J52003	7/11/2018	17.20	17.00	16.80	17.00	17.10
1	17TSY32MR	Espessura	16.50	17.70	17.14	0.56	59	J52004	7/11/2018	17.30	17.70	17.60	16.50	16.60
1	17TSY32MR	Espessura	16.70	148.20	43.70	58.42	60	J52005	7/12/2018	17.60	17.90	148.20	17.50	17.30
1	17TSY32MR	Espessura	16.80	17.70	17.06	0.05	61	J52006	7/12/2018	17.10	17.00	17.00	17.10	17.10
1	17TSY32MR	Espessura	16.69	17.60	17.12	0.25	62	J52007	7/12/2018	17.50	17.10	16.90	16.90	17.20
1	17TSY32MR	Espessura	17.00	17.50	17.06	0.09	63	J52008	7/12/2018	17.20	17.10	17.00	17.01	17.00
1	17TSY32MR	Espessura	16.40	17.60	16.84	0.27	64	J52009	7/12/2018	16.80	16.40	16.90	17.10	17.00
1	17TSY32MR	Espessura	16.50	17.60	16.70	0.16	65	J52010	7/12/2018	16.80	16.70	16.60	16.50	16.90
1	17TSY32MR	Espessura	16.80	17.70	17.00	0.12	66	J52011	7/12/2018	17.00	16.90	17.20	17.00	16.90
1	17TSY32MR	Espessura	16.80	17.60	17.04	0.05	67	J52012	7/12/2018	17.00	17.00	17.10	17.10	17.00
1	17TSY32MR	Espessura	16.90	17.50	17.06	0.09	68	J52013	7/12/2018	17.00	17.20	17.10	17.00	17.00
1	17TSY32MR	Espessura	16.70	17.50	17.30	0.16	69	J52014	7/13/2018	17.20	17.10	17.30	17.50	17.40
1	17TSY32MR	Espessura	17.10	18.00	17.58	0.40	70	J52021	7/13/2018	17.90	17.80	17.10	17.20	17.90
1	17TSY32MR	Espessura	16.90	18.00	17.20	0.26	71	J52022	7/13/2018	17.10	16.90	17.30	17.10	17.60
1	17TSY32MR	Espessura	16.90	17.60	17.10	0.16	72	J52023	7/13/2018	17.30	17.10	17.00	16.90	17.20
1	17TSY32MR	Espessura	17.20	18.00	17.64	0.15	73	J52024	7/13/2018	17.50	17.80	17.60	17.80	17.50
1	17TSY32MR	Espessura	16.80	17.80	17.62	0.13	74	J52025	7/14/2018	17.60	17.50	17.80	17.70	17.50
1	17TSY32MR	Espessura	16.90	17.90	17.54	0.18	75	J52026	7/14/2018	17.40	17.60	17.30	17.70	17.70
