Repository: bombassaro/minitab-replace

# Minitab replacer
Para substituir os cálculos pré importação no minitab

### Requisitos
*  Instalar o NodeJS
*  Instalar o Yarn

### Comandos
*  Para instalar o projeto execute
*  `yarn install`
*  Para rodar o projeto execute
*  `yarn dev`

File: public/1587692069147-2018maio.txt (part 1 of 19)
LINHA	FILME	EXAME	MIN	MAX	MEDIA	DP	ITEM	MR	DATA	X1	X2	X3	X4	X5
1	15TSY32MR	Tratamento Superficial CORONA	40.00	42.00	41.60	0.89	1	J51557	5/25/2018	42.00	42.00	42.00	42.00	40.00
1	15TSY32MR	Tratamento Superficial CORONA	40.00	42.00	41.60	0.89	2	J51558	5/25/2018	42.00	42.00	42.00	42.00	40.00
1	15TSY32MR	Tratamento Superficial CORONA	42.00	44.00	42.80	1.10	3	J51559	5/25/2018	44.00	44.00	42.00	42.00	42.00
1	15TSY32MR	Tratamento Superficial CORONA	40.00	42.00	41.60	0.89	4	J51560	5/25/2018	42.00	42.00	42.00	42.00	40.00
1	15TSY32MR	Tratamento Superficial CORONA	42.00	44.00	43.60	0.89	5	J51561	5/25/2018	44.00	44.00	44.00	44.00	42.00
1	15TSY32MR	Tratamento Superficial CORONA	42.00	42.00	42.00	0.00	6	J51562	5/25/2018	42.00	42.00	42.00	42.00	42.00
1	15TSY32MR	Tratamento Superficial CORONA	42.00	42.00	42.00	0.00	7	J51563	5/25/2018	42.00	42.00	42.00	42.00	42.00
1	15TSY32MR	Tratamento Superficial CORONA	42.00	42.00	42.00	0.00	8	J51564	5/25/2018	42.00	42.00	42.00	42.00	42.00
1	15TSY32MR	Tratamento Superficial CORONA	42.00	42.00	42.00	0.00	9	J51565	5/25/2018	42.00	42.00	42.00	42.00	42.00
1	15TSY32MR	Espessura	14.70	15.60	15.26	0.09	1	J51557	5/25/2018	15.20	15.30	15.40	15.20	15.20
1	15TSY32MR	Espessura	14.80	15.50	15.38	0.13	2	J51558	5/25/2018	15.50	15.20	15.40	15.30	15.50
1	15TSY32MR	Espessura	15.00	15.80	15.20	0.23	3	J51559	5/25/2018	15.00	15.00	15.10	15.40	15.50
1	15TSY32MR	Espessura	14.70	15.70	15.22	0.13	4	J51560	5/25/2018	15.10	15.20	15.10	15.30	15.40
1	15TSY32MR	Espessura	14.80	16.00	15.88	0.13	5	J51561	5/25/2018	15.70	16.00	16.00	15.90	15.80
1	15TSY32MR	Espessura	14.80	15.70	15.58	0.08	6	J51562	5/25/2018	15.50	15.60	15.50	15.60	15.70
1	15TSY32MR	Espessura	14.90	15.40	15.22	0.08	7	J51563	5/25/2018	15.30	15.20	15.10	15.20	15.30
1	15TSY32MR	Espessura	14.80	15.60	15.30	0.12	8	J51564	5/25/2018	15.40	15.30	15.10	15.40	15.30
1	15TSY32MR	Espessura	15.10	15.70	15.32	0.18	9	J51565	5/25/2018	15.50	15.30	15.10	15.20	15.50
1	15TSY32MR	Gramatura	13.50	13.50	13.50	0.00	1	J51557	5/25/2018	13.50				
1	15TSY32MR	Rendimento	74.10	74.10	74.10	0.00	1	J51557	5/25/2018	74.10				
1	15TSY32MR	Densidade	0.89	0.89	0.89	0.00	1	J51557	5/25/2018	0.89				
1	15TSY32MR	COF NT/NT - DIN. Imediato	0.26	0.28	0.27	0.01	1	J51557	5/25/2018	0.28	0.26	0.28		
1	15TSY32MR	COF NT/NT - DIN. Imediato	0.24	0.28	0.26	0.02	2	J51561	5/25/2018	0.28	0.24	0.25		
1	15TSY32MR	COF COR/COR - Din. - Imediato	0.38	0.44	0.42	0.03	1	J51557	5/25/2018	0.44	0.38	0.43		
1	15TSY32MR	COF COR/COR - Din. - Imediato	0.37	0.42	0.40	0.03	2	J51561	5/25/2018	0.40	0.37	0.42		
1	15TSY32MR	COF NT/NT - Est. Imediato	0.34	0.45	0.39	0.06	1	J51557	5/25/2018	0.45	0.34	0.37		
1	15TSY32MR	COF NT/NT - Est. Imediato	0.33	0.39	0.35	0.03	2	J51561	5/25/2018	0.39	0.34	0.33		
1	15TSY32MR	COF COR/COR - Est. - Imediato	0.67	1.40	1.12	0.40	1	J51557	5/25/2018	1.30	0.67	1.40		
1	15TSY32MR	COF COR/COR - Est. - Imediato	0.45	0.52	0.48	0.04	2	J51561	5/25/2018	0.47	0.45	0.52		
1	15TSY32MR	COF NT/NT - Din.	0.24	0.26	0.25	0.01	1	J51557	5/25/2018	0.24	0.26	0.25		
1	15TSY32MR	COF COR/COR - Din.	0.26	0.26	0.26	0.00	1	J51557	5/25/2018	0.26	0.26	0.26		
1	15TSY32MR	COF  NT/NT - Est.	0.33	0.57	0.41	0.14	1	J51557	5/25/2018	0.33	0.57	0.33		
1	15TSY32MR	COF COR/COR - Est.	0.37	0.39	0.38	0.01	1	J51557	5/25/2018	0.37	0.39	0.38		
1	15TSY32MR	Força de Tração DM	129.00	144.00	136.00	7.55	1	J51557	5/25/2018	144.00	135.00	129.00		
1	15TSY32MR	Força de Tração DT	274.00	296.00	286.00	11.14	1	J51557	5/25/2018	274.00	288.00	296.00		
1	15TSY32MR	Alongamento DM	159.00	188.00	170.67	15.31	1	J51557	5/25/2018	165.00	159.00	188.00		
1	15TSY32MR	Alongamento DT	54.00	62.00	58.33	4.04	1	J51557	5/25/2018	54.00	59.00	62.00		
1	15TSY32MR	Módulo Elástico DM	1103.00	1575.00	1356.33	237.90	1	J51557	5/25/2018	1391.00	1103.00	1575.00		
1	15TSY32MR	Módulo Elástico DT	2494.00	2860.00	2666.00	183.99	1	J51557	5/25/2018	2644.00	2494.00	2860.00		
1	15TSY32MR	Estabilidade Dimensional DM	5.00	5.00	5.00	0.00	1	J51557	5/25/2018	5.00	5.00	5.00		
1	15TSY32MR	Estabilidade Dimensional DT	3.00	3.00	3.00	0.00	1	J51557	5/25/2018	3.00	3.00	3.00		
1	15TSY32MR	Brilho 45°	102.00	104.00	103.00	1.00	1	J51557	5/25/2018	103.00	102.00	104.00		
1	15TSY32MR	Haze/difusão	1.20	1.20	1.20	0.00	1	J51557	5/25/2018	1.20	1.20	1.20		
1	15TSY32MR	Força de Selagem NT/NT	312.00	397.00	341.67	47.96	1	J51557	5/25/2018	316.00	397.00	312.00		
1	15TSY32MR	Força de Selagem NT/NT	316.00	371.00	346.33	27.93	2	J51561	5/25/2018	316.00	352.00	371.00		
1	15TSY32MR	Força de selagem COR/COR	435.00	466.00	454.00	16.64	1	J51557	5/25/2018	466.00	461.00	435.00		
1	15TSY32MR	Força de selagem COR/COR	312.00	495.00	410.00	92.19	2	J51561	5/25/2018	312.00	423.00	495.00		
1	15TSY32MR	COF NT/NT - din - 24h	0.24	0.26	0.25	0.01	1	J51557	5/25/2018	0.24	0.26	0.25		
1	15TSY32MR	COF NT/NT - est. - 24h	0.33	0.57	0.41	0.14	1	J51557	5/25/2018	0.33	0.57	0.33		
1	15TSY32MR	COF COR/COR - din. - 24h	0.26	0.26	0.26	0.00	1	J51557	5/25/2018	0.26	0.26	0.26		
1	15TSY32MR	COF COR/COR - est. - 24h	0.37	0.39	0.38	0.01	1	J51557	5/25/2018	0.37	0.39	0.38		
1	15TSY32MR	Módulo Secante 2% DM	847.43	912.36	877.21	32.80	1	J51557	5/25/2018	847.43	912.36	871.83		
1	15TSY32MR	Módulo Secante 2% DT	1508.54	1529.36	1516.96	10.97	1	J51557	5/25/2018	1512.98	1529.36	1508.54		
1	15TSY32MR	Tensão superficial CORONA LO	40.00	40.00	40.00	0.00	1	J51557	5/25/2018	40.00				
1	15TSY32MR	Tensão superficial CORONA LO	40.00	40.00	40.00	0.00	2	J51558	5/25/2018	40.00				
1	15TSY32MR	Tensão superficial CORONA LO	44.00	44.00	44.00	0.00	3	J51559	5/25/2018	44.00				
1	15TSY32MR	Tensão superficial CORONA LO	40.00	40.00	40.00	0.00	4	J51560	5/25/2018	40.00				
1	15TSY32MR	Tensão superficial CORONA LO	40.00	40.00	40.00	0.00	5	J51561	5/25/2018	40.00				
1	15TSY32MR	Tensão superficial CORONA LO	40.00	40.00	40.00	0.00	6	J51562	5/25/2018	40.00				
1	15TSY32MR	Tensão superficial CORONA LO	40.00	40.00	40.00	0.00	7	J51563	5/25/2018	40.00				
1	15TSY32MR	Tensão superficial CORONA LO	40.00	40.00	40.00	0.00	8	J51564	5/25/2018	40.00				
1	15TSY32MR	Tensão superficial CORONA LO	40.00	40.00	40.00	0.00	9	J51565	5/25/2018	40.00				
1	15TSY32MR	Tensão superficial CORONA LM	38.00	38.00	38.00	0.00	1	J51557	5/25/2018	38.00				
1	15TSY32MR	Tensão superficial CORONA LM	38.00	38.00	38.00	0.00	2	J51558	5/25/2018	38.00				
1	15TSY32MR	Tensão superficial CORONA LM	40.00	40.00	40.00	0.00	3	J51559	5/25/2018	40.00				
1	15TSY32MR	Tensão superficial CORONA LM	40.00	40.00	40.00	0.00	4	J51560	5/25/2018	40.00				
1	15TSY32MR	Tensão superficial CORONA LM	38.00	38.00	38.00	0.00	5	J51561	5/25/2018	38.00				
1	15TSY32MR	Tensão superficial CORONA LM	38.00	38.00	38.00	0.00	6	J51562	5/25/2018	38.00				
1	15TSY32MR	Tensão superficial CORONA LM	38.00	38.00	38.00	0.00	7	J51563	5/25/2018	38.00				
1	15TSY32MR	Tensão superficial CORONA LM	38.00	38.00	38.00	0.00	8	J51564	5/25/2018	38.00				
1	15TSY32MR	Tensão superficial CORONA LM	38.00	38.00	38.00	0.00	9	J51565	5/25/2018	38.00				
1	17TSY32MR	Tratamento Superficial CORONA	42.00	44.00	42.80	1.10	1	J51290	5/1/2018	42.00	44.00	44.00	42.00	42.00
1	17TSY32MR	Tratamento Superficial CORONA	40.00	42.00	40.80	1.10	2	J51291	5/1/2018	40.00	40.00	42.00	42.00	40.00
1	17TSY32MR	Tratamento Superficial CORONA	40.00	42.00	40.80	1.10	3	J51292	5/1/2018	40.00	42.00	42.00	40.00	40.00
1	17TSY32MR	Tratamento Superficial CORONA	40.00	42.00	41.60	0.89	4	J51330	5/4/2018	42.00	42.00	42.00	42.00	40.00
1	17TSY32MR	Tratamento Superficial CORONA	42.00	44.00	42.80	1.10	5	J51331	5/4/2018	42.00	42.00	44.00	44.00	42.00
1	17TSY32MR	Tratamento Superficial CORONA	40.00	44.00	41.60	1.67	6	J51332	5/5/2018	42.00	42.00	44.00	40.00	40.00
1	17TSY32MR	Tratamento Superficial CORONA	40.00	42.00	41.20	1.10	7	J51333	5/5/2018	40.00	42.00	40.00	42.00	42.00
1	17TSY32MR	Tratamento Superficial CORONA	42.00	42.00	42.00	0.00	8	J51335	5/5/2018	42.00	42.00	42.00	42.00	42.00
1	17TSY32MR	Tratamento Superficial CORONA	42.00	44.00	43.20	1.10	9	J51336	5/5/2018	42.00	42.00	44.00	44.00	44.00
1	17TSY32MR	Tratamento Superficial CORONA	42.00	44.00	42.40	0.89	10	J51337	5/5/2018	42.00	42.00	42.00	44.00	42.00
1	17TSY32MR	Tratamento Superficial CORONA	42.00	44.00	42.40	0.89	11	J51338	5/5/2018	42.00	42.00	42.00	44.00	42.00
1	17TSY32MR	Tratamento Superficial CORONA	42.00	44.00	43.20	1.10	12	J51339	5/5/2018	44.00	44.00	42.00	42.00	44.00
1	17TSY32MR	Tratamento Superficial CORONA	42.00	44.00	42.40	0.89	13	J51340	5/5/2018	42.00	42.00	44.00	42.00	42.00
1	17TSY32MR	Tratamento Superficial CORONA	40.00	42.00	40.40	0.89	14	J51341	5/5/2018	40.00	40.00	40.00	42.00	40.00
1	17TSY32MR	Tratamento Superficial CORONA	42.00	44.00	42.80	1.10	15	J51342	5/5/2018	42.00	42.00	44.00	44.00	42.00
1	17TSY32MR	Tratamento Superficial CORONA	40.00	42.00	40.80	1.10	16	J51343	5/5/2018	42.00	42.00	40.00	40.00	40.00
1	17TSY32MR	Tratamento Superficial CORONA	40.00	42.00	41.20	1.10	17	J51344	5/6/2018	40.00	42.00	40.00	42.00	42.00
1	17TSY32MR	Tratamento Superficial CORONA	40.00	42.00	40.80	1.10	18	J51345	5/6/2018	40.00	42.00	42.00	40.00	40.00
1	17TSY32MR	Tratamento Superficial CORONA	42.00	42.00	42.00	0.00	19	J51346	5/6/2018	42.00	42.00	42.00	42.00	42.00
1	17TSY32MR	Tratamento Superficial CORONA	42.00	44.00	42.80	1.10	20	J51347	5/6/2018	42.00	42.00	44.00	44.00	42.00
1	17TSY32MR	Tratamento Superficial CORONA	42.00	42.00	42.00	0.00	21	J51348	5/6/2018	42.00	42.00	42.00	42.00	42.00
1	17TSY32MR	Tratamento Superficial CORONA	42.00	44.00	43.20	1.10	22	J51349	5/6/2018	42.00	42.00	44.00	44.00	44.00
1	17TSY32MR	Tratamento Superficial CORONA	42.00	44.00	42.80	1.10	23	J51350	5/6/2018	42.00	42.00	42.00	44.00	44.00
1	17TSY32MR	Tratamento Superficial CORONA	40.00	44.00	42.40	1.67	24	J51351	5/6/2018	42.00	42.00	40.00	44.00	44.00
1	17TSY32MR	Tratamento Superficial CORONA	42.00	42.00	42.00	0.00	25	J51352	5/6/2018	42.00	42.00	42.00	42.00	42.00
1	17TSY32MR	Tratamento Superficial CORONA	42.00	42.00	42.00	0.00	26	J51369	5/8/2018	42.00	42.00	42.00	42.00	42.00
1	17TSY32MR	Tratamento Superficial CORONA	40.00	44.00	42.00	1.41	27	J51370	5/8/2018	42.00	42.00	40.00	44.00	42.00
1	17TSY32MR	Tratamento Superficial CORONA	40.00	40.00	40.00	0.00	28	J51371	5/8/2018	40.00	40.00	40.00	40.00	40.00
1	17TSY32MR	Tratamento Superficial CORONA	38.00	42.00	41.20	1.79	29	J51372	5/8/2018	42.00	42.00	38.00	42.00	42.00
1	17TSY32MR	Tratamento Superficial CORONA	42.00	42.00	42.00	0.00	30	J51373	5/8/2018	42.00	42.00	42.00	42.00	42.00
1	17TSY32MR	Tratamento Superficial CORONA	40.00	42.00	41.20	1.10	31	J51374	5/8/2018	40.00	42.00	40.00	42.00	42.00
1	17TSY32MR	Tratamento Superficial CORONA	40.00	42.00	41.60	0.89	32	J51375	5/8/2018	42.00	42.00	40.00	42.00	42.00
1	17TSY32MR	Tratamento Superficial CORONA	40.00	42.00	41.20	1.10	33	J51376	5/8/2018	42.00	42.00	40.00	42.00	40.00
1	17TSY32MR	Tratamento Superficial CORONA	42.00	42.00	42.00	0.00	34	J51377	5/8/2018	42.00	42.00	42.00	42.00	42.00
1	17TSY32MR	Tratamento Superficial CORONA	42.00	42.00	42.00	0.00	35	J51379	5/9/2018	42.00	42.00	42.00	42.00	42.00
1	17TSY32MR	Tratamento Superficial CORONA	42.00	42.00	42.00	0.00	36	J51380	5/9/2018	42.00	42.00	42.00	42.00	42.00
1	17TSY32MR	Tratamento Superficial CORONA	42.00	42.00	42.00	0.00	37	J51381	5/9/2018	42.00	42.00	42.00	42.00	42.00
1	17TSY32MR	Tratamento Superficial CORONA	42.00	44.00	42.40	0.89	38	J51382	5/9/2018	42.00	42.00	42.00	44.00	42.00
1	17TSY32MR	Tratamento Superficial CORONA	42.00	44.00	42.80	1.10	39	J51383	5/9/2018	42.00	42.00	44.00	44.00	42.00
1	17TSY32MR	Tratamento Superficial CORONA	42.00	42.00	42.00	0.00	40	J51385	5/9/2018	42.00	42.00	42.00	42.00	42.00
1	17TSY32MR	Tratamento Superficial CORONA	42.00	44.00	42.50	1.00	41	J51386	5/9/2018	42.00	42.00	44.00	42.00	
1	17TSY32MR	Tratamento Superficial CORONA	42.00	42.00	42.00	0.00	42	J51387	5/9/2018	42.00	42.00	42.00	42.00	42.00
1	17TSY32MR	Tratamento Superficial CORONA	42.00	42.00	42.00	0.00	43	J51388	5/9/2018	42.00	42.00	42.00	42.00	42.00
1	17TSY32MR	Tratamento Superficial CORONA	42.00	42.00	42.00	0.00	44	J51389	5/10/2018	42.00	42.00	42.00	42.00	42.00
1	17TSY32MR	Tratamento Superficial CORONA	42.00	42.00	42.00	0.00	45	J51390	5/10/2018	42.00	42.00	42.00	42.00	42.00
1	17TSY32MR	Tratamento Superficial CORONA	42.00	42.00	42.00	0.00	46	J51391	5/10/2018	42.00	42.00	42.00	42.00	42.00
1	17TSY32MR	Tratamento Superficial CORONA	42.00	44.00	42.80	1.10	47	J51392	5/10/2018	42.00	42.00	42.00	44.00	44.00
1	17TSY32MR	Tratamento Superficial CORONA	42.00	44.00	42.80	1.10	48	J51393	5/10/2018	42.00	42.00	42.00	44.00	44.00
1	17TSY32MR	Tratamento Superficial CORONA	42.00	44.00	42.40	0.89	49	J51394	5/10/2018	42.00	44.00	42.00	42.00	42.00
1	17TSY32MR	Tratamento Superficial CORONA	42.00	42.00	42.00	0.00	50	J51433	5/13/2018	42.00	42.00	42.00	42.00	42.00
1	17TSY32MR	Tratamento Superficial CORONA	42.00	42.00	42.00	0.00	51	J51434	5/14/2018	42.00	42.00	42.00	42.00	42.00
1	17TSY32MR	Tratamento Superficial CORONA	42.00	44.00	42.80	1.10	52	J51435	5/14/2018	42.00	44.00	44.00	42.00	42.00
1	17TSY32MR	Tratamento Superficial CORONA	42.00	42.00	42.00	0.00	53	J51436	5/14/2018	42.00	42.00	42.00	42.00	42.00
1	17TSY32MR	Tratamento Superficial CORONA	42.00	42.00	42.00	0.00	54	J51437	5/14/2018	42.00	42.00	42.00	42.00	42.00
1	17TSY32MR	Tratamento Superficial CORONA	42.00	44.00	42.80	1.10	55	J51438	5/14/2018	42.00	42.00	42.00	44.00	44.00
1	17TSY32MR	Tratamento Superficial CORONA	42.00	44.00	42.80	1.10	56	J51439	5/14/2018	42.00	42.00	44.00	44.00	42.00
1	17TSY32MR	Tratamento Superficial CORONA	42.00	44.00	42.80	1.10	57	J51440	5/14/2018	42.00	44.00	44.00	42.00	42.00
1	17TSY32MR	Tratamento Superficial CORONA	42.00	42.00	42.00	0.00	58	J51441	5/14/2018	42.00	42.00	42.00	42.00	42.00
1	17TSY32MR	Tratamento Superficial CORONA	42.00	42.00	42.00	0.00	59	J51442	5/14/2018	42.00	42.00	42.00	42.00	42.00
1	17TSY32MR	Tratamento Superficial CORONA	42.00	42.00	42.00	0.00	60	J51443	5/15/2018	42.00	42.00	42.00	42.00	42.00
1	17TSY32MR	Tratamento Superficial CORONA	42.00	42.00	42.00	0.00	61	J51444	5/15/2018	42.00	42.00	42.00	42.00	42.00
1	17TSY32MR	Tratamento Superficial CORONA	42.00	42.00	42.00	0.00	62	J51445	5/15/2018	42.00	42.00	42.00	42.00	42.00
1	17TSY32MR	Tratamento Superficial CORONA	42.00	44.00	42.80	1.10	63	J51446	5/15/2018	42.00	42.00	42.00	44.00	44.00
1	17TSY32MR	Tratamento Superficial CORONA	42.00	42.00	42.00	0.00	64	J51447	5/15/2018	42.00	42.00	42.00	42.00	42.00
1	17TSY32MR	Tratamento Superficial CORONA	42.00	42.00	42.00	0.00	65	J51448	5/15/2018	42.00	42.00	42.00	42.00	42.00
1	17TSY32MR	Tratamento Superficial CORONA	42.00	42.00	42.00	0.00	66	J51449	5/15/2018	42.00	42.00	42.00	42.00	42.00
1	17TSY32MR	Tratamento Superficial CORONA	42.00	42.00	42.00	0.00	67	J51450	5/15/2018	42.00	42.00	42.00	42.00	42.00
1	17TSY32MR	Tratamento Superficial CORONA	42.00	44.00	43.60	0.89	68	J51451	5/15/2018	44.00	44.00	44.00	44.00	42.00
1	17TSY32MR	Tratamento Superficial CORONA	42.00	44.00	42.80	1.10	69	J51452	5/15/2018	44.00	44.00	42.00	42.00	42.00
1	17TSY32MR	Tratamento Superficial CORONA	42.00	42.00	42.00	0.00	70	J51453	5/15/2018	42.00	42.00	42.00	42.00	42.00
1	17TSY32MR	Tratamento Superficial CORONA	42.00	42.00	42.00	0.00	71	J51454	5/15/2018	42.00	42.00	42.00	42.00	42.00
1	17TSY32MR	Tratamento Superficial CORONA	42.00	42.00	42.00	0.00	72	J51455	5/15/2018	42.00	42.00	42.00	42.00	42.00
1	17TSY32MR	Tratamento Superficial CORONA	42.00	42.00	42.00	0.00	73	J51457	5/15/2018	42.00	42.00	42.00	42.00	42.00
1	17TSY32MR	Tratamento Superficial CORONA	42.00	44.00	43.60	0.89	74	J51474	5/17/2018	42.00	44.00	44.00	44.00	44.00
1	17TSY32MR	Tratamento Superficial CORONA	42.00	44.00	42.40	0.89	75	J51476	5/17/2018	42.00	42.00	42.00	44.00	42.00
1	17TSY32MR	Tratamento Superficial CORONA	42.00	42.00	42.00	0.00	76	J51477	5/17/2018	42.00	42.00	42.00	42.00	42.00
1	17TSY32MR	Tratamento Superficial CORONA	40.00	42.00	40.80	1.10	77	J51478	5/17/2018	40.00	42.00	40.00	40.00	42.00
1	17TSY32MR	Tratamento Superficial CORONA	42.00	44.00	42.80	1.10	78	J51479	5/17/2018	42.00	44.00	42.00	44.00	42.00
1	17TSY32MR	Tratamento Superficial CORONA	42.00	44.00	42.40	0.89	79	J51480	5/17/2018	42.00	42.00	42.00	44.00	42.00
1	17TSY32MR	Tratamento Superficial CORONA	42.00	42.00	42.00	0.00	80	J51481	5/17/2018	42.00	42.00	42.00	42.00	42.00
1	17TSY32MR	Tratamento Superficial CORONA	40.00	44.00	42.00	1.41	81	J51482	5/17/2018	42.00	44.00	42.00	42.00	40.00
1	17TSY32MR	Tratamento Superficial CORONA	42.00	42.00	42.00	0.00	82	J51483	5/17/2018	42.00	42.00	42.00	42.00	42.00
1	17TSY32MR	Tratamento Superficial CORONA	42.00	44.00	42.80	1.10	83	J51484	5/17/2018	42.00	42.00	44.00	44.00	42.00
1	17TSY32MR	Tratamento Superficial CORONA	42.00	44.00	43.20	1.10	84	J51485	5/18/2018	44.00	44.00	42.00	44.00	42.00
1	17TSY32MR	Tratamento Superficial CORONA	42.00	44.00	42.80	1.10	85	J51486	5/18/2018	42.00	44.00	44.00	42.00	42.00
1	17TSY32MR	Tratamento Superficial CORONA	42.00	44.00	42.40	0.89	86	J51487	5/18/2018	42.00	44.00	42.00	42.00	42.00
1	17TSY32MR	Tratamento Superficial CORONA	42.00	42.00	42.00	0.00	87	J51488	5/18/2018	42.00	42.00	42.00	42.00	42.00
1	17TSY32MR	Tratamento Superficial CORONA	40.00	42.00	41.60	0.89	88	J51489	5/18/2018	42.00	42.00	42.00	42.00	40.00
1	17TSY32MR	Tratamento Superficial CORONA	42.00	44.00	42.40	0.89	89	J51490	5/18/2018	42.00	42.00	44.00	42.00	42.00
1	17TSY32MR	Tratamento Superficial CORONA	42.00	44.00	42.40	0.89	90	J51491	5/18/2018	42.00	42.00	42.00	44.00	42.00
1	17TSY32MR	Tratamento Superficial CORONA	42.00	44.00	42.40	0.89	91	J51492	5/18/2018	42.00	42.00	42.00	44.00	42.00
1	17TSY32MR	Tratamento Superficial CORONA	42.00	44.00	42.80	1.10	92	J51493	5/18/2018	44.00	42.00	42.00	44.00	42.00
1	17TSY32MR	Tratamento Superficial CORONA	42.00	42.00	42.00	0.00	93	J51494	5/18/2018	42.00	42.00	42.00	42.00	42.00
1	17TSY32MR	Tratamento Superficial CORONA	42.00	42.00	42.00	0.00	94	J51495	5/19/2018	42.00	42.00	42.00	42.00	42.00
1	17TSY32MR	Tratamento Superficial CORONA	42.00	44.00	42.80	1.10	95	J51496	5/19/2018	42.00	42.00	42.00	44.00	44.00
1	17TSY32MR	Tratamento Superficial CORONA	42.00	44.00	43.20	1.10	96	J51543	5/24/2018	42.00	44.00	44.00	42.00	44.00
1	17TSY32MR	Tratamento Superficial CORONA	42.00	42.00	42.00	0.00	97	J51544	5/24/2018	42.00	42.00	42.00	42.00	42.00
1	17TSY32MR	Tratamento Superficial CORONA	42.00	44.00	42.40	0.89	98	J51545	5/24/2018	42.00	42.00	42.00	44.00	42.00
1	17TSY32MR	Tratamento Superficial CORONA	42.00	42.00	42.00	0.00	99	J51546	5/24/2018	42.00	42.00	42.00	42.00	42.00
1	17TSY32MR	Tratamento Superficial CORONA	42.00	42.00	42.00	0.00	100	J51547	5/24/2018	42.00	42.00	42.00	42.00	42.00
1	17TSY32MR	Tratamento Superficial CORONA	42.00	44.00	42.80	1.10	101	J51549	5/24/2018	42.00	44.00	42.00	44.00	42.00
1	17TSY32MR	Tratamento Superficial CORONA	42.00	44.00	43.20	1.10	102	J51551	5/24/2018	44.00	44.00	44.00	42.00	42.00
1	17TSY32MR	Tratamento Superficial CORONA	42.00	44.00	43.60	0.89	103	J51552	5/24/2018	44.00	44.00	44.00	44.00	42.00
1	17TSY32MR	Tratamento Superficial CORONA	42.00	42.00	42.00	0.00	104	J51553	5/24/2018	42.00	42.00	42.00	42.00	42.00
1	17TSY32MR	Tratamento Superficial CORONA	42.00	44.00	42.40	0.89	105	J51554	5/25/2018	42.00	44.00	42.00	42.00	42.00
1	17TSY32MR	Tratamento Superficial CORONA	42.00	44.00	42.80	1.10	106	J51555	5/25/2018	42.00	42.00	44.00	44.00	42.00
1	17TSY32MR	Tratamento Superficial CORONA	42.00	44.00	42.80	1.10	107	J51556	5/25/2018	44.00	44.00	42.00	42.00	42.00
1	17TSY32MR	Espessura	16.30	17.60	17.12	0.24	1	J51290	5/1/2018	17.50	16.90	17.00	17.00	17.20
1	17TSY32MR	Espessura	16.30	17.50	16.94	0.23	2	J51291	5/1/2018	16.60	17.20	17.10	16.90	16.90
1	17TSY32MR	Espessura	16.80	17.80	17.38	0.16	3	J51292	5/1/2018	17.60	17.20	17.50	17.30	17.30
1	17TSY32MR	Espessura	17.00	18.10	17.52	0.20	4	J51330	5/4/2018	17.50	17.20	17.70	17.50	17.70
1	17TSY32MR	Espessura	16.70	17.90	16.98	0.18	5	J51331	5/4/2018	17.20	17.00	16.80	17.10	16.80
1	17TSY32MR	Espessura	17.20	18.10	17.58	0.16	6	J51332	5/5/2018	17.40	17.70	17.80	17.50	17.50
1	17TSY32MR	Espessura	16.10	17.90	17.62	0.16	7	J51333	5/5/2018	17.90	17.50	17.50	17.60	17.60
1	17TSY32MR	Espessura	16.10	17.80	17.10	0.14	8	J51335	5/5/2018	17.20	17.00	17.00	17.00	17.30
1	17TSY32MR	Espessura	16.70	18.00	17.28	0.08	9	J51336	5/5/2018	17.20	17.30	17.40	17.20	17.30
1	17TSY32MR	Espessura	16.40	17.90	16.68	0.19	10	J51337	5/5/2018	17.00	16.60	16.70	16.60	16.50
1	17TSY32MR	Espessura	16.50	17.60	17.40	0.20	11	J51338	5/5/2018	17.20	17.40	17.20	17.60	17.60
1	17TSY32MR	Espessura	16.60	17.90	17.04	0.11	12	J51339	5/5/2018	16.90	17.00	17.10	17.20	17.00
1	17TSY32MR	Espessura	16.60	17.90	17.36	0.22	13	J51340	5/5/2018	17.30	17.40	17.10	17.30	17.70
1	17TSY32MR	Espessura	16.70	17.70	17.34	0.27	14	J51341	5/5/2018	17.50	17.20	17.00	17.30	17.70
1	17TSY32MR	Espessura	16.80	18.20	17.64	0.34	15	J51342	5/5/2018	17.60	17.30	17.60	17.50	18.20
1	17TSY32MR	Espessura	16.30	17.50	17.16	0.31	16	J51343	5/5/2018	17.50	17.00	16.70	17.30	17.30
1	17TSY32MR	Espessura	16.60	17.80	17.48	0.16	17	J51344	5/6/2018	17.60	17.40	17.30	17.40	17.70
1	17TSY32MR	Espessura	16.70	17.80	17.30	0.12	18	J51345	5/6/2018	17.20	17.20	17.30	17.50	17.30
1	17TSY32MR	Espessura	16.80	17.90	17.16	0.18	19	J51346	5/6/2018	17.00	17.00	17.30	17.10	17.40
1	17TSY32MR	Espessura	17.00	18.60	17.94	0.19	20	J51347	5/6/2018	17.70	17.80	18.00	18.00	18.20
1	17TSY32MR	Espessura	17.10	18.20	17.82	0.18	21	J51348	5/6/2018	18.00	18.00	17.80	17.70	17.60
1	17TSY32MR	Espessura	17.00	18.20	17.70	0.29	22	J51349	5/6/2018	18.20	17.70	17.50	17.60	17.50
1	17TSY32MR	Espessura	17.00	18.00	17.76	0.18	23	J51350	5/6/2018	17.60	17.70	17.60	18.00	17.90
1	17TSY32MR	Espessura	17.00	18.20	17.30	0.19	24	J51351	5/6/2018	17.50	17.30	17.40	17.30	17.00
1	17TSY32MR	Espessura	17.10	18.00	17.80	0.19	25	J51352	5/6/2018	17.50	17.80	17.80	18.00	17.90
1	17TSY32MR	Espessura	16.80	18.00	17.84	0.25	26	J51369	5/8/2018	17.40	18.00	17.90	18.00	17.90
1	17TSY32MR	Espessura	17.00	17.70	17.46	0.27	27	J51370	5/8/2018	17.60	17.50	17.70	17.00	17.50
1	17TSY32MR	Espessura	17.00	17.50	17.24	0.18	28	J51371	5/8/2018	17.20	17.50	17.20	17.00	17.30
1	17TSY32MR	Espessura	16.80	17.50	17.06	0.15	29	J51372	5/8/2018	17.30	16.90	17.00	17.10	17.00
1	17TSY32MR	Espessura	16.80	17.40	17.14	0.11	30	J51373	5/8/2018	17.30	17.20	17.10	17.10	17.00
1	17TSY32MR	Espessura	16.80	17.80	17.26	0.27	31	J51374	5/8/2018	17.60	17.50	17.10	17.00	17.10
1	17TSY32MR	Espessura	16.80	18.00	17.86	0.15	32	J51375	5/8/2018	18.00	18.00	17.70	17.70	17.90
1	17TSY32MR	Espessura	17.20	18.00	17.64	0.21	33	J51376	5/8/2018	17.90	17.60	17.50	17.80	17.40
1	17TSY32MR	Espessura	16.90	17.70	17.34	0.11	34	J51377	5/8/2018	17.20	17.50	17.30	17.30	17.40
1	17TSY32MR	Espessura	16.90	17.90	17.10	0.14	35	J51379	5/9/2018	17.30	17.10	17.10	16.90	17.10
1	17TSY32MR	Espessura	16.50	17.20	16.96	0.11	36	J51380	5/9/2018	17.10	16.90	16.80	17.00	17.00
1	17TSY32MR	Espessura	16.30	17.70	17.26	0.11	37	J51381	5/9/2018	17.30	17.30	17.20	17.10	17.40
1	17TSY32MR	Espessura	16.50	17.50	17.14	0.25	38	J51382	5/9/2018	16.90	17.20	17.50	16.90	17.20
1	17TSY32MR	Espessura	16.70	17.70	17.42	0.28	39	J51383	5/9/2018	17.00	17.50	17.70	17.60	17.30
1	17TSY32MR	Espessura	16.70	17.80	17.48	0.19	40	J51385	5/9/2018	17.40	17.40	17.80	17.50	17.30
1	17TSY32MR	Espessura	16.60	17.60	16.74	0.17	41	J51386	5/9/2018	17.00	16.80	16.70	16.60	16.60
1	17TSY32MR	Espessura	16.20	17.40	16.98	0.13	42	J51387	5/9/2018	16.90	17.10	17.10	17.00	16.80
1	17TSY32MR	Espessura	16.60	17.80	16.74	0.09	43	J51388	5/9/2018	16.80	16.80	16.60	16.80	16.70
1	17TSY32MR	Espessura	17.10	17.50	17.28	0.20	44	J51389	5/10/2018	17.50	17.10	17.10	17.20	17.50
1	17TSY32MR	Espessura	16.90	17.60	17.22	0.08	45	J51390	5/10/2018	17.30	17.30	17.20	17.10	17.20
1	17TSY32MR	Espessura	16.90	17.60	17.38	0.13	46	J51391	5/10/2018	17.30	17.20	17.50	17.40	17.50
1	17TSY32MR	Espessura	17.00	17.70	17.16	0.09	47	J51392	5/10/2018	17.30	17.10	17.10	17.20	17.10
1	17TSY32MR	Espessura	16.70	17.80	17.54	0.19	48	J51393	5/10/2018	17.40	17.30	17.80	17.60	17.60
1	17TSY32MR	Espessura	16.90	17.90	17.12	0.28	49	J51394	5/10/2018	17.60	16.90	17.00	17.10	17.00
1	17TSY32MR	Espessura	17.20	17.80	17.36	0.15	50	J51433	5/13/2018	17.60	17.40	17.30	17.30	17.20
1	17TSY32MR	Espessura	16.80	17.80	17.24	0.11	51	J51434	5/14/2018	17.20	17.30	17.40	17.10	17.20
1	17TSY32MR	Espessura	16.50	18.00	17.50	0.07	52	J51435	5/14/2018	17.50	17.50	17.60	17.40	17.50
1	17TSY32MR	Espessura	16.80	17.80	17.28	0.13	53	J51436	5/14/2018	17.20	17.20	17.20	17.50	17.30
1	17TSY32MR	Espessura	16.50	17.30	16.68	0.15	54	J51437	5/14/2018	16.70	16.70	16.90	16.60	16.50
1	17TSY32MR	Espessura	17.30	18.10	17.72	0.27	55	J51438	5/14/2018	17.90	17.30	18.00	17.70	17.70
1	17TSY32MR	Espessura	16.60	17.60	16.86	0.22	56	J51439	5/14/2018	16.60	16.80	16.90	17.20	16.80
1	17TSY32MR	Espessura	16.50	17.90	16.80	0.21	57	J51440	5/14/2018	16.70	16.80	17.00	16.50	17.00
1	17TSY32MR	Espessura	17.00	17.80	17.56	0.19	58	J51441	5/14/2018	17.50	17.70	17.80	17.30	17.50
1	17TSY32MR	Espessura	16.90	17.70	17.46	0.25	59	J51442	5/14/2018	17.70	17.60	17.30	17.60	17.10
1	17TSY32MR	Espessura	16.70	17.50	17.22	0.11	60	J51443	5/15/2018	17.40	17.20	17.20	17.20	17.10
1	17TSY32MR	Espessura	16.80	17.50	17.16	0.13	61	J51444	5/15/2018	17.10	17.00	17.30	17.10	17.30
1	17TSY32MR	Espessura	16.60	17.90	16.94	0.11	62	J51445	5/15/2018	16.90	16.80	17.00	16.90	17.10
1	17TSY32MR	Espessura	16.80	17.70	17.32	0.11	63	J51446	5/15/2018	17.50	17.20	17.30	17.30	17.30
1	17TSY32MR	Espessura	16.80	18.00	17.78	0.16	64	J51447	5/15/2018	17.70	18.00	17.90	17.60	17.70
1	17TSY32MR	Espessura	16.70	17.80	17.46	0.26	65	J51448	5/15/2018	17.60	17.50	17.80	17.20	17.20
1	17TSY32MR	Espessura	17.00	18.10	17.38	0.20	66	J51449	5/15/2018	17.40	17.20	17.40	17.70	17.20
1	17TSY32MR	Espessura	17.00	17.80	17.48	0.20	67	J51450	5/15/2018	17.30	17.50	17.30	17.50	17.80
1	17TSY32MR	Espessura	16.80	18.00	17.66	0.27	68	J51451	5/15/2018	17.40	17.50	17.50	18.00	17.90
1	17TSY32MR	Espessura	16.80	17.80	17.66	0.11	69	J51452	5/15/2018	17.50	17.60	17.70	17.70	17.80
1	17TSY32MR	Espessura	16.80	18.00	17.46	0.13	70	J51453	5/15/2018	17.40	17.40	17.60	17.60	17.30
1	17TSY32MR	Espessura	17.00	18.20	17.82	0.19	71	J51454	5/15/2018	17.90	17.50	18.00	17.90	17.80
1	17TSY32MR	Espessura	16.80	17.50	17.32	0.15	72	J51455	5/15/2018	17.30	17.50	17.40	17.10	17.30
1	17TSY32MR	Espessura	17.00	17.60	17.44	0.13	73	J51457	5/15/2018	17.60	17.50	17.50	17.30	17.30
1	17TSY32MR	Espessura	17.00	17.90	17.72	0.11	74	J51474	5/17/2018	17.70	17.70	17.90	17.60	17.70
1	17TSY32MR	Espessura	16.80	17.70	17.22	0.19	75	J51476	5/17/2018	17.30	17.20	17.00	17.10	17.50
1	17TSY32MR	Espessura	16.00	17.10	16.74	0.19	76	J51477	5/17/2018	16.60	16.60	16.60	16.90	17.00
1	17TSY32MR	Espessura	16.70	17.80	17.44	0.11	77	J51478	5/17/2018	17.50	17.60	17.30	17.40	17.40
1	17TSY32MR	Espessura	16.80	17.80	17.58	0.11	78	J51479	5/17/2018	17.50	17.70	17.70	17.50	17.50
1	17TSY32MR	Espessura	16.50	17.50	17.38	0.11	79	J51480	5/17/2018	17.30	17.50	17.30	17.50	17.30
1	17TSY32MR	Espessura	16.50	18.00	17.76	0.21	80	J51481	5/17/2018	17.80	17.90	17.60	18.00	17.50
1	17TSY32MR	Espessura	17.20	17.70	17.56	0.11	81	J51482	5/17/2018	17.70	17.40	17.60	17.60	17.50
1	17TSY32MR	Espessura	16.80	17.60	17.36	0.15	82	J51483	5/17/2018	17.40	17.20	17.50	17.20	17.50
1	17TSY32MR	Espessura	16.90	17.80	17.32	0.31	83	J51484	5/17/2018	17.80	17.00	17.40	17.10	17.30
1	17TSY32MR	Espessura	16.90	17.80	17.28	0.18	84	J51485	5/18/2018	17.30	17.50	17.00	17.30	17.30
1	17TSY32MR	Espessura	17.00	17.70	17.44	0.18	85	J51486	5/18/2018	17.50	17.30	17.60	17.20	17.60
1	17TSY32MR	Espessura	17.20	17.80	17.68	0.13	86	J51487	5/18/2018	17.60	17.80	17.80	17.70	17.50
1	17TSY32MR	Espessura	16.70	17.50	17.22	0.18	87	J51488	5/18/2018	17.20	17.20	17.00	17.20	17.50
1	17TSY32MR	Espessura	16.80	17.60	17.12	0.08	88	J51489	5/18/2018	17.20	17.00	17.10	17.10	17.20
1	17TSY32MR	Espessura	16.90	18.30	17.74	0.36	89	J51490	5/18/2018	17.90	18.30	17.50	17.50	17.50
1	17TSY32MR	Espessura	16.90	17.70	17.08	0.15	90	J51491	5/18/2018	17.30	16.90	17.00	17.10	17.10
1	17TSY32MR	Espessura	16.80	17.80	17.28	0.31	91	J51492	5/18/2018	17.20	17.30	17.10	17.00	17.80
1	17TSY32MR	Espessura	16.20	18.10	17.54	0.34	92	J51493	5/18/2018	17.50	17.40	17.20	17.50	18.10
1	17TSY32MR	Espessura	17.10	17.60	17.36	0.15	93	J51494	5/18/2018	17.50	17.40	17.50	17.20	17.20
1	17TSY32MR	Espessura	16.90	17.80	17.46	0.23	94	J51495	5/19/2018	17.50	17.30	17.50	17.20	17.80
1	17TSY32MR	Espessura	16.80	18.00	17.50	0.21	95	J51496	5/19/2018	17.80	17.30	17.30	17.50	17.60
1	17TSY32MR	Espessura	16.50	17.40	17.08	0.19	96	J51543	5/24/2018	17.30	17.10	16.80	17.00	17.20
1	17TSY32MR	Espessura	16.50	17.40	17.18	0.22	97	J51544	5/24/2018	17.30	17.00	16.90	17.40	17.30
1	17TSY32MR	Espessura	16.60	17.40	17.02	0.13	98	J51545	5/24/2018	17.20	17.10	17.00	16.90	16.90
1	17TSY32MR	Espessura	16.50	17.40	17.12	0.13	99	J51546	5/24/2018	16.90	17.10	17.20	17.20	17.20
1	17TSY32MR	Espessura	16.50	17.50	17.26	0.18	100	J51547	5/24/2018	17.20	17.50	17.30	17.30	17.00
1	17TSY32MR	Espessura	16.70	17.50	17.32	0.11	101	J51549	5/24/2018	17.30	17.30	17.20	17.30	17.50
1	17TSY32MR	Espessura	16.90	17.70	17.36	0.22	102	J51551	5/24/2018	17.40	17.10	17.30	17.30	17.70
1	17TSY32MR	Espessura	16.70	17.80	17.46	0.23	103	J51552	5/24/2018	17.20	17.50	17.30	17.50	17.80
1	17TSY32MR	Espessura	16.50	17.70	17.50	0.12	104	J51553	5/24/2018	17.50	17.40	17.40	17.50	17.70
1	17TSY32MR	Espessura	16.50	17.80	17.26	0.32	105	J51554	5/25/2018	17.00	17.10	17.10	17.30	17.80
1	17TSY32MR	Espessura	16.70	17.60	17.40	0.23	106	J51555	5/25/2018	17.50	17.10	17.20	17.60	17.60
1	17TSY32MR	Espessura	16.80	17.50	17.24	0.21	107	J51556	5/25/2018	17.40	17.40	16.90	17.20	17.30
1	17TSY32MR	Gramatura	16.00	16.00	16.00	0.00	1	J51330	5/4/2018	16.00				
1	17TSY32MR	Gramatura	15.70	15.70	15.70	0.00	2	J51331	5/4/2018	15.70				
1	17TSY32MR	Gramatura	15.60	15.60	15.60	0.00	3	J51369	5/8/2018	15.60				
1	17TSY32MR	Gramatura	15.30	15.30	15.30	0.00	4	J51433	5/13/2018	15.30				
1	17TSY32MR	Gramatura	15.50	15.50	15.50	0.00	5	J51474	5/17/2018	15.50				
1	17TSY32MR	Gramatura	15.20	15.20	15.20	0.00	6	J51543	5/24/2018	15.20				
1	17TSY32MR	Rendimento	62.50	62.50	62.50	0.00	1	J51330	5/4/2018	62.50				
1	17TSY32MR	Rendimento	63.70	63.70	63.70	0.00	2	J51331	5/4/2018	63.70				
1	17TSY32MR	Rendimento	64.10	64.10	64.10	0.00	3	J51369	5/8/2018	64.10				
1	17TSY32MR	Rendimento	65.40	65.40	65.40	0.00	4	J51433	5/13/2018	65.40				
1	17TSY32MR	Rendimento	64.50	64.50	64.50	0.00	5	J51474	5/17/2018	64.50				
1	17TSY32MR	Rendimento	65.80	65.80	65.80	0.00	6	J51543	5/24/2018	65.80				
1	17TSY32MR	Densidade	0.91	0.91	0.91	0.00	1	J51330	5/4/2018	0.91				
1	17TSY32MR	Densidade	0.91	0.91	0.91	0.00	2	J51331	5/4/2018	0.91				
1	17TSY32MR	Densidade	0.89	0.89	0.89	0.00	3	J51369	5/8/2018	0.89				
1	17TSY32MR	Densidade	0.88	0.88	0.88	0.00	4	J51433	5/13/2018	0.88				
1	17TSY32MR	Densidade	0.89	0.89	0.89	0.00	5	J51474	5/17/2018	0.89				
1	17TSY32MR	Densidade	0.89	0.89	0.89	0.00	6	J51543	5/24/2018	0.89				
1	17TSY32MR	COF NT/NT - DIN. Imediato	0.26	0.27	0.27	0.01	1	J51330	5/4/2018	0.27	0.26	0.27		
1	17TSY32MR	COF NT/NT - DIN. Imediato	0.25	0.28	0.27	0.02	2	J51332	5/5/2018	0.28	0.25	0.27		
1	17TSY32MR	COF NT/NT - DIN. Imediato	0.26	0.27	0.27	0.01	3	J51335	5/5/2018	0.27	0.26	0.27		
1	17TSY32MR	COF NT/NT - DIN. Imediato	0.26	0.27	0.26	0.01	4	J51339	5/5/2018	0.26	0.26	0.27		
1	17TSY32MR	COF NT/NT - DIN. Imediato	0.27	0.30	0.28	0.02	5	J51341	5/5/2018	0.30	0.27	0.28		
1	17TSY32MR	COF NT/NT - DIN. Imediato	0.24	0.30	0.27	0.03	6	J51344	5/6/2018	0.30	0.24	0.28		
1	17TSY32MR	COF NT/NT - DIN. Imediato	0.26	0.29	0.27	0.02	7	J51350	5/6/2018	0.27	0.26	0.29		
1	17TSY32MR	COF NT/NT - DIN. Imediato	0.27	0.30	0.29	0.02	8	J51369	5/8/2018	0.30	0.27	0.29		
1	17TSY32MR	COF NT/NT - DIN. Imediato	0.28	0.30	0.29	0.01	9	J51374	5/8/2018	0.28	0.28	0.30		
1	17TSY32MR	COF NT/NT - DIN. Imediato	0.28	0.29	0.28	0.01	10	J51376	5/8/2018	0.29	0.28	0.28		
1	17TSY32MR	COF NT/NT - DIN. Imediato	0.28	0.29	0.28	0.01	11	J51379	5/9/2018	0.28	0.29	0.28		
1	17TSY32MR	COF NT/NT - DIN. Imediato	0.27	0.29	0.28	0.01	12	J51382	5/9/2018	0.28	0.27	0.29		
1	17TSY32MR	COF NT/NT - DIN. Imediato	0.29	0.55	0.39	0.14	13	J51385	5/9/2018	0.33	0.29	0.55		
1	17TSY32MR	COF NT/NT - DIN. Imediato	0.29	0.29	0.29	0.00	14	J51388	5/9/2018	0.29	0.29	0.29		
1	17TSY32MR	COF NT/NT - DIN. Imediato	0.26	0.27	0.26	0.01	15	J51433	5/13/2018	0.27	0.26	0.26		
1	17TSY32MR	COF NT/NT - DIN. Imediato	0.26	0.30	0.28	0.02	16	J51436	5/14/2018	0.30	0.26	0.27		
1	17TSY32MR	COF NT/NT - DIN. Imediato	0.27	0.40	0.32	0.07	17	J51439	5/14/2018	0.40	0.27	0.30		
1	17TSY32MR	COF NT/NT - DIN. Imediato	0.27	0.32	0.30	0.03	18	J51441	5/14/2018	0.27	0.31	0.32		
1	17TSY32MR	COF NT/NT - DIN. Imediato	0.26	0.30	0.28	0.02	19	J51443	5/15/2018	0.26	0.30	0.28		
1	17TSY32MR	COF NT/NT - DIN. Imediato	0.26	0.27	0.27	0.01	20	J51446	5/15/2018	0.27	0.26	0.27		
1	17TSY32MR	COF NT/NT - DIN. Imediato	0.28	0.30	0.29	0.01	21	J51452	5/15/2018	0.28	0.29	0.30		
1	17TSY32MR	COF NT/NT - DIN. Imediato	0.24	0.26	0.25	0.01	22	J51455	5/15/2018	0.24	0.26	0.24		
1	17TSY32MR	COF NT/NT - DIN. Imediato	0.26	0.28	0.27	0.01	23	J51474	5/17/2018	0.26	0.26	0.28		
1	17TSY32MR	COF NT/NT - DIN. Imediato	0.24	0.28	0.26	0.02	24	J51477	5/17/2018	0.28	0.24	0.27		
1	17TSY32MR	COF NT/NT - DIN. Imediato	0.27	0.28	0.27	0.01	25	J51481	5/17/2018	0.27	0.27	0.28		
1	17TSY32MR	COF NT/NT - DIN. Imediato	0.26	0.29	0.27	0.02	26	J51483	5/17/2018	0.27	0.26	0.29		
1	17TSY32MR	COF NT/NT - DIN. Imediato	0.26	0.28	0.27	0.01	27	J51485	5/18/2018	0.27	0.26	0.28		
1	17TSY32MR	COF NT/NT - DIN. Imediato	0.26	0.28	0.27	0.01	28	J51488	5/18/2018	0.28	0.26	0.26		
1	17TSY32MR	COF NT/NT - DIN. Imediato	0.28	0.34	0.30	0.03	29	J51491	5/18/2018	0.28	0.34	0.29		
1	17TSY32MR	COF NT/NT - DIN. Imediato	0.26	0.29	0.27	0.02	30	J51494	5/18/2018	0.29	0.26	0.27		
1	17TSY32MR	COF NT/NT - DIN. Imediato	0.26	0.32	0.29	0.03	31	J51543	5/24/2018	0.28	0.26	0.32		
1	17TSY32MR	COF NT/NT - DIN. Imediato	0.25	0.27	0.26	0.01	32	J51545	5/24/2018	0.26	0.25	0.27		
1	17TSY32MR	COF NT/NT - DIN. Imediato	0.24	0.27	0.25	0.02	33	J51549	5/24/2018	0.25	0.24	0.27		
1	17TSY32MR	COF NT/NT - DIN. Imediato	0.25	0.27	0.26	0.01	34	J51553	5/24/2018	0.27	0.25	0.26		
1	17TSY32MR	COF COR/COR - Din. - Imediato	0.33	0.38	0.36	0.03	1	J51330	5/4/2018	0.38	0.33	0.37		
1	17TSY32MR	COF COR/COR - Din. - Imediato	0.34	0.37	0.35	0.02	2	J51332	5/5/2018	0.35	0.34	0.37		
1	17TSY32MR	COF COR/COR - Din. - Imediato	0.34	0.36	0.35	0.01	3	J51335	5/5/2018	0.34	0.36	0.35		
1	17TSY32MR	COF COR/COR - Din. - Imediato	0.33	0.34	0.34	0.01	4	J51339	5/5/2018	0.33	0.34	0.34		
1	17TSY32MR	COF COR/COR - Din. - Imediato	0.38	0.41	0.40	0.02	5	J51341	5/5/2018	0.41	0.38	0.40		
1	17TSY32MR	COF COR/COR - Din. - Imediato	0.37	0.38	0.38	0.01	6	J51344	5/6/2018	0.38	0.37	0.38		
1	17TSY32MR	COF COR/COR - Din. - Imediato	0.37	0.40	0.39	0.02	7	J51350	5/6/2018	0.39	0.40	0.37		
1	17TSY32MR	COF COR/COR - Din. - Imediato	0.36	0.44	0.40	0.04	8	J51369	5/8/2018	0.44	0.41	0.36		
1	17TSY32MR	COF COR/COR - Din. - Imediato	0.34	0.37	0.36	0.02	9	J51374	5/8/2018	0.34	0.36	0.37		
1	17TSY32MR	COF COR/COR - Din. - Imediato	0.42	0.47	0.45	0.03	10	J51376	5/8/2018	0.47	0.46	0.42		
1	17TSY32MR	COF COR/COR - Din. - Imediato	0.42	0.44	0.43	0.01	11	J51379	5/9/2018	0.42	0.42	0.44		
1	17TSY32MR	COF COR/COR - Din. - Imediato	0.44	0.53	0.48	0.05	12	J51382	5/9/2018	0.53	0.48	0.44		
1	17TSY32MR	COF COR/COR - Din. - Imediato	0.41	0.44	0.43	0.02	13	J51385	5/9/2018	0.41	0.44	0.43		
1	17TSY32MR	COF COR/COR - Din. - Imediato	0.37	0.40	0.38	0.02	14	J51388	5/9/2018	0.40	0.37	0.38		
1	17TSY32MR	COF COR/COR - Din. - Imediato	0.37	0.41	0.38	0.02	15	J51433	5/13/2018	0.37	0.37	0.41		
1	17TSY32MR	COF COR/COR - Din. - Imediato	0.33	0.38	0.35	0.02	16	J51436	5/14/2018	0.33	0.35	0.38		
1	17TSY32MR	COF COR/COR - Din. - Imediato	0.33	0.36	0.34	0.02	17	J51439	5/14/2018	0.36	0.33	0.33		
1	17TSY32MR	COF COR/COR - Din. - Imediato	0.30	0.31	0.30	0.01	18	J51441	5/14/2018	0.30	0.30	0.31		
1	17TSY32MR	COF COR/COR - Din. - Imediato	0.30	0.35	0.33	0.03	19	J51443	5/15/2018	0.35	0.30	0.35		
1	17TSY32MR	COF COR/COR - Din. - Imediato	0.31	0.32	0.32	0.01	20	J51446	5/15/2018	0.32	0.32	0.31		
1	17TSY32MR	COF COR/COR - Din. - Imediato	0.33	0.42	0.39	0.05	21	J51452	5/15/2018	0.33	0.41	0.42		
1	17TSY32MR	COF COR/COR - Din. - Imediato	0.30	0.32	0.31	0.01	22	J51455	5/15/2018	0.32	0.31	0.30		
1	17TSY32MR	COF COR/COR - Din. - Imediato	0.40	0.43	0.41	0.02	23	J51474	5/17/2018	0.43	0.40	0.40		
1	17TSY32MR	COF COR/COR - Din. - Imediato	0.33	0.39	0.36	0.03	24	J51477	5/17/2018	0.36	0.33	0.39		
1	17TSY32MR	COF COR/COR - Din. - Imediato	0.42	0.44	0.43	0.01	25	J51481	5/17/2018	0.44	0.43	0.42		
1	17TSY32MR	COF COR/COR - Din. - Imediato	0.42	0.45	0.43	0.02	26	J51483	5/17/2018	0.43	0.42	0.45		
1	17TSY32MR	COF COR/COR - Din. - Imediato	0.42	0.47	0.45	0.03	27	J51485	5/18/2018	0.45	0.42	0.47		
1	17TSY32MR	COF COR/COR - Din. - Imediato	0.37	0.40	0.39	0.02	28	J51488	5/18/2018	0.40	0.37	0.40		
1	17TSY32MR	COF COR/COR - Din. - Imediato	0.33	0.36	0.35	0.02	29	J51491	5/18/2018	0.33	0.36	0.35		
1	17TSY32MR	COF COR/COR - Din. - Imediato	0.33	0.40	0.37	0.04	30	J51494	5/18/2018	0.40	0.33	0.39		
1	17TSY32MR	COF COR/COR - Din. - Imediato	0.43	0.50	0.46	0.04	31	J51543	5/24/2018	0.50	0.43	0.45		
1	17TSY32MR	COF COR/COR - Din. - Imediato	0.36	0.45	0.41	0.05	32	J51545	5/24/2018	0.45	0.36	0.43		
1	17TSY32MR	COF COR/COR - Din. - Imediato	0.37	0.44	0.41	0.04	33	J51549	5/24/2018	0.44	0.41	0.37		
1	17TSY32MR	COF COR/COR - Din. - Imediato	0.38	0.40	0.39	0.01	34	J51553	5/24/2018	0.40	0.38	0.39		
1	17TSY32MR	COF NT/NT - Est. Imediato	0.32	0.41	0.36	0.05	1	J51330	5/4/2018	0.41	0.34	0.32		
1	17TSY32MR	COF NT/NT - Est. Imediato	0.31	0.34	0.33	0.02	2	J51332	5/5/2018	0.33	0.31	0.34		
1	17TSY32MR	COF NT/NT - Est. Imediato	0.33	0.38	0.35	0.03	3	J51335	5/5/2018	0.38	0.33	0.34		
1	17TSY32MR	COF NT/NT - Est. Imediato	0.33	0.36	0.35	0.02	4	J51339	5/5/2018	0.33	0.35	0.36		
1	17TSY32MR	COF NT/NT - Est. Imediato	0.34	0.41	0.37	0.04	5	J51341	5/5/2018	0.41	0.34	0.36		
1	17TSY32MR	COF NT/NT - Est. Imediato	0.32	0.37	0.34	0.03	6	J51344	5/6/2018	0.37	0.32	0.33		
1	17TSY32MR	COF NT/NT - Est. Imediato	0.34	0.39	0.37	0.03	7	J51350	5/6/2018	0.39	0.34	0.37		
1	17TSY32MR	COF NT/NT - Est. Imediato	0.35	0.56	0.44	0.11	8	J51369	5/8/2018	0.56	0.35	0.41		
1	17TSY32MR	COF NT/NT - Est. Imediato	0.42	0.45	0.44	0.02	9	J51374	5/8/2018	0.44	0.42	0.45		
1	17TSY32MR	COF NT/NT - Est. Imediato	0.39	0.39	0.39	0.00	10	J51376	5/8/2018	0.39				
1	17TSY32MR	COF NT/NT - Est. Imediato	0.39	0.39	0.39	0.00	11	J51379	5/9/2018	0.39				
1	17TSY32MR	COF NT/NT - Est. Imediato	0.32	0.38	0.35	0.03	12	J51382	5/9/2018	0.38	0.32	0.35		
1	17TSY32MR	COF NT/NT - Est. Imediato	0.45	1.15	0.69	0.40	13	J51385	5/9/2018	0.46	0.45	1.15		
1	17TSY32MR	COF NT/NT - Est. Imediato	0.43	0.43	0.43	0.00	14	J51388	5/9/2018	0.43				
1	17TSY32MR	COF NT/NT - Est. Imediato	0.34	0.37	0.35	0.02	15	J51433	5/13/2018	0.37	0.34	0.35		
1	17TSY32MR	COF NT/NT - Est. Imediato	0.30	0.55	0.40	0.13	16	J51436	5/14/2018	0.55	0.30	0.35		
1	17TSY32MR	COF NT/NT - Est. Imediato	0.42	0.66	0.51	0.13	17	J51439	5/14/2018	0.66	0.42	0.44		
1	17TSY32MR	COF NT/NT - Est. Imediato	0.44	0.47	0.46	0.02	18	J51441	5/14/2018	0.44	0.46	0.47		
1	17TSY32MR	COF NT/NT - Est. Imediato	0.34	0.41	0.37	0.04	19	J51443	5/15/2018	0.35	0.41	0.34		
1	17TSY32MR	COF NT/NT - Est. Imediato	0.31	0.35	0.32	0.02	20	J51446	5/15/2018	0.31	0.35	0.31		
1	17TSY32MR	COF NT/NT - Est. Imediato	0.38	0.40	0.39	0.01	21	J51452	5/15/2018	0.39	0.38	0.40		
1	17TSY32MR	COF NT/NT - Est. Imediato	0.35	0.38	0.36	0.02	22	J51455	5/15/2018	0.35	0.38	0.36		
1	17TSY32MR	COF NT/NT - Est. Imediato	0.35	0.36	0.36	0.01	23	J51474	5/17/2018	0.35	0.36	0.36		
1	17TSY32MR	COF NT/NT - Est. Imediato	0.38	0.44	0.41	0.03	24	J51477	5/17/2018	0.44	0.41	0.38		
1	17TSY32MR	COF NT/NT - Est. Imediato	0.36	0.40	0.38	0.02	25	J51481	5/17/2018	0.40	0.37	0.36		
1	17TSY32MR	COF NT/NT - Est. Imediato	0.32	0.54	0.40	0.12	26	J51483	5/17/2018	0.54	0.32	0.34		
1	17TSY32MR	COF NT/NT - Est. Imediato	0.33	0.39	0.36	0.03	27	J51485	5/18/2018	0.35	0.33	0.39		
1	17TSY32MR	COF NT/NT - Est. Imediato	0.39	0.39	0.39	0.00	28	J51488	5/18/2018	0.39				
1	17TSY32MR	COF NT/NT - Est. Imediato	0.44	0.44	0.44	0.00	29	J51491	5/18/2018	0.44				
1	17TSY32MR	COF NT/NT - Est. Imediato	0.33	0.41	0.38	0.04	30	J51494	5/18/2018	0.39	0.33	0.41
