Repository: bombassaro/minitab-replace

# Minitab replacer
Para substituir os cálculos pré importação no minitab

### Requisitos
*  Instalar o NodeJS
*  Instalar o Yarn

### Comandos
*  Para instalar o projeto execute
*  `yarn install`
*  Para rodar o projeto execute
*  `yarn dev`

File: public/1587693795171-2018abr.txt (part 1 of 23)
LINHA	FILME	EXAME	MIN	MAX	MEDIA	DP	ITEM	MR	DATA	X1	X2	X3	X4	X5
1	15TSY32MR	Tratamento Superficial CORONA	42.00	42.00	42.00	0.00	1	J50967	4/1/2018	42.00	42.00	42.00	42.00	42.00
1	15TSY32MR	Tratamento Superficial CORONA	42.00	42.00	42.00	0.00	2	J50968	4/1/2018	42.00	42.00	42.00	42.00	42.00
1	15TSY32MR	Tratamento Superficial CORONA	42.00	42.00	42.00	0.00	3	J50969	4/1/2018	42.00	42.00	42.00	42.00	42.00
1	15TSY32MR	Tratamento Superficial CORONA	42.00	42.00	42.00	0.00	4	J50970	4/2/2018	42.00	42.00	42.00	42.00	42.00
1	15TSY32MR	Tratamento Superficial CORONA	40.00	40.00	40.00	0.00	5	J50971	4/2/2018	40.00	40.00	40.00	40.00	40.00
1	15TSY32MR	Tratamento Superficial CORONA	40.00	42.00	41.20	1.10	6	J50972	4/2/2018	42.00	40.00	40.00	42.00	42.00
1	15TSY32MR	Tratamento Superficial CORONA	40.00	42.00	41.20	1.10	7	J50973	4/2/2018	42.00	42.00	42.00	40.00	40.00
1	15TSY32MR	Tratamento Superficial CORONA	40.00	42.00	41.20	1.10	8	J50974	4/2/2018	42.00	42.00	42.00	40.00	40.00
1	15TSY32MR	Tratamento Superficial CORONA	40.00	42.00	41.60	0.89	9	J50976	4/2/2018	42.00	42.00	42.00	42.00	40.00
1	15TSY32MR	Tratamento Superficial CORONA	40.00	42.00	41.20	1.10	10	J50977	4/2/2018	42.00	42.00	42.00	40.00	40.00
1	15TSY32MR	Tratamento Superficial CORONA	40.00	42.00	40.80	1.10	11	J50978	4/2/2018	40.00	40.00	42.00	42.00	40.00
1	15TSY32MR	Tratamento Superficial CORONA	40.00	42.00	40.80	1.10	12	J50979	4/2/2018	42.00	42.00	40.00	40.00	40.00
1	15TSY32MR	Tratamento Superficial CORONA	42.00	42.00	42.00	0.00	13	J50980	4/3/2018	42.00	42.00	42.00	42.00	42.00
1	15TSY32MR	Tratamento Superficial CORONA	40.00	42.00	41.20	1.10	14	J50981	4/3/2018	40.00	42.00	40.00	42.00	42.00
1	15TSY32MR	Tratamento Superficial CORONA	40.00	42.00	40.80	1.10	15	J50982	4/3/2018	42.00	40.00	42.00	40.00	40.00
1	15TSY32MR	Tratamento Superficial CORONA	40.00	42.00	41.20	1.10	16	J50983	4/3/2018	42.00	42.00	42.00	40.00	40.00
1	15TSY32MR	Tratamento Superficial CORONA	40.00	42.00	40.80	1.10	17	J50984	4/3/2018	40.00	42.00	42.00	40.00	40.00
1	15TSY32MR	Tratamento Superficial CORONA	42.00	42.00	42.00	0.00	18	J50985	4/3/2018	42.00	42.00	42.00	42.00	42.00
1	15TSY32MR	Tratamento Superficial CORONA	40.00	40.00	40.00	0.00	19	J51237	4/26/2018	40.00	40.00	40.00	40.00	40.00
1	15TSY32MR	Tratamento Superficial CORONA	40.00	42.00	40.80	1.10	20	J51238	4/26/2018	40.00	40.00	42.00	42.00	40.00
1	15TSY32MR	Tratamento Superficial CORONA	40.00	42.00	41.60	0.89	21	J51239	4/26/2018	42.00	40.00	42.00	42.00	42.00
1	15TSY32MR	Tratamento Superficial CORONA	40.00	40.00	40.00	0.00	22	J51240	4/26/2018	40.00	40.00	40.00	40.00	40.00
1	15TSY32MR	Tratamento Superficial CORONA	40.00	42.00	41.20	1.10	23	J51241	4/26/2018	42.00	40.00	40.00	42.00	42.00
1	15TSY32MR	Tratamento Superficial CORONA	42.00	42.00	42.00	0.00	24	J51242	4/26/2018	42.00	42.00	42.00	42.00	42.00
1	15TSY32MR	Tratamento Superficial CORONA	42.00	42.00	42.00	0.00	25	J51243	4/26/2018	42.00	42.00	42.00	42.00	42.00
1	15TSY32MR	Tratamento Superficial CORONA	42.00	44.00	42.80	1.10	26	J51245	4/26/2018	42.00	42.00	44.00	44.00	42.00
1	15TSY32MR	Tratamento Superficial CORONA	42.00	42.00	42.00	0.00	27	J51246	4/26/2018	42.00	42.00	42.00	42.00	42.00
1	15TSY32MR	Tratamento Superficial CORONA	42.00	44.00	42.40	0.89	28	J51247	4/27/2018	44.00	42.00	42.00	42.00	42.00
1	15TSY32MR	Tratamento Superficial CORONA	40.00	42.00	41.20	1.10	29	J51248	4/27/2018	42.00	42.00	40.00	42.00	40.00
1	15TSY32MR	Tratamento Superficial CORONA	40.00	42.00	41.20	1.10	30	J51249	4/27/2018	40.00	42.00	42.00	42.00	40.00
1	15TSY32MR	Tratamento Superficial CORONA	40.00	42.00	41.60	0.89	31	J51250	4/27/2018	40.00	42.00	42.00	42.00	42.00
1	15TSY32MR	Tratamento Superficial CORONA	42.00	42.00	42.00	0.00	32	J51251	4/27/2018	42.00	42.00	42.00	42.00	42.00
1	15TSY32MR	Tratamento Superficial CORONA	42.00	42.00	42.00	0.00	33	J51252	4/27/2018	42.00	42.00	42.00	42.00	42.00
1	15TSY32MR	Tratamento Superficial CORONA	40.00	40.00	40.00	0.00	34	J51253	4/27/2018	40.00	40.00	40.00	40.00	40.00
1	15TSY32MR	Tratamento Superficial CORONA	42.00	42.00	42.00	0.00	35	J51254	4/27/2018	42.00	42.00	42.00	42.00	42.00
1	15TSY32MR	Tratamento Superficial CORONA	42.00	42.00	42.00	0.00	36	J51255	4/28/2018	42.00	42.00	42.00	42.00	42.00
1	15TSY32MR	Tratamento Superficial CORONA	42.00	42.00	42.00	0.00	37	J51256	4/28/2018	42.00	42.00	42.00	42.00	42.00
1	15TSY32MR	Tratamento Superficial CORONA	42.00	42.00	42.00	0.00	38	J51257	4/28/2018	42.00	42.00	42.00	42.00	42.00
1	15TSY32MR	Tratamento Superficial CORONA	40.00	42.00	41.20	1.10	39	J51258	4/28/2018	40.00	42.00	42.00	42.00	40.00
1	15TSY32MR	Espessura	14.90	14.90	14.90	0.00	1	J50967	4/1/2018	14.90				
1	15TSY32MR	Espessura	15.00	15.00	15.00	0.00	2	J50968	4/1/2018	15.00				
1	15TSY32MR	Espessura	15.00	15.00	15.00	0.00	3	J50969	4/1/2018	15.00				
1	15TSY32MR	Espessura	14.90	14.90	14.90	0.00	4	J50970	4/2/2018	14.90				
1	15TSY32MR	Espessura	14.90	14.90	14.90	0.00	5	J50971	4/2/2018	14.90				
1	15TSY32MR	Espessura	15.00	15.00	15.00	0.00	6	J50972	4/2/2018	15.00				
1	15TSY32MR	Espessura	14.80	14.80	14.80	0.00	7	J50973	4/2/2018	14.80				
1	15TSY32MR	Espessura	14.80	14.80	14.80	0.00	8	J50974	4/2/2018	14.80				
1	15TSY32MR	Espessura	14.90	14.90	14.90	0.00	9	J50976	4/2/2018	14.90				
1	15TSY32MR	Espessura	14.90	14.90	14.90	0.00	10	J50977	4/2/2018	14.90				
1	15TSY32MR	Espessura	15.40	15.40	15.40	0.00	11	J50978	4/2/2018	15.40				
1	15TSY32MR	Espessura	14.80	14.80	14.80	0.00	12	J50979	4/2/2018	14.80				
1	15TSY32MR	Espessura	14.70	14.70	14.70	0.00	13	J50980	4/3/2018	14.70				
1	15TSY32MR	Espessura	14.90	14.90	14.90	0.00	14	J50981	4/3/2018	14.90				
1	15TSY32MR	Espessura	14.90	14.90	14.90	0.00	15	J50982	4/3/2018	14.90				
1	15TSY32MR	Espessura	14.80	14.80	14.80	0.00	16	J50983	4/3/2018	14.80				
1	15TSY32MR	Espessura	14.80	14.80	14.80	0.00	17	J50984	4/3/2018	14.80				
1	15TSY32MR	Espessura	14.80	14.80	14.80	0.00	18	J50985	4/3/2018	14.80				
1	15TSY32MR	Espessura	14.20	15.00	14.60	0.22	19	J51237	4/26/2018	14.90	14.90	14.90	14.80	14.80
1	15TSY32MR	Espessura	14.50	15.50	14.96	0.28	20	J51238	4/26/2018	15.30	15.00	15.40	15.50	15.30
1	15TSY32MR	Espessura	13.50	15.60	14.64	0.54	21	J51239	4/26/2018	15.30	15.60	15.50	15.10	15.10
1	15TSY32MR	Espessura	14.50	15.70	15.16	0.30	22	J51240	4/26/2018	14.90	14.90	15.20	15.00	15.50
1	15TSY32MR	Espessura	14.50	15.90	15.09	0.37	23	J51241	4/26/2018	14.50	14.60	14.80	15.30	15.20
1	15TSY32MR	Espessura	14.40	15.70	14.98	0.42	24	J51242	4/26/2018	15.60	15.60	15.70	15.70	15.70
1	15TSY32MR	Espessura	13.90	15.50	14.85	0.48	25	J51243	4/26/2018	14.00	14.20	14.00	13.90	14.30
1	15TSY32MR	Espessura	14.20	15.30	14.87	0.29	26	J51245	4/26/2018	14.20	14.30	14.80	14.90	14.80
1	15TSY32MR	Espessura	14.20	15.50	14.88	0.37	27	J51246	4/26/2018	14.50	14.30	14.60	14.70	14.70
1	15TSY32MR	Espessura	13.70	15.30	14.64	0.37	28	J51247	4/27/2018	14.90	15.30	15.10	14.80	15.10
1	15TSY32MR	Espessura	14.50	15.90	15.10	0.35	29	J51248	4/27/2018	15.00	14.90	15.00	15.00	14.60
1	15TSY32MR	Espessura	14.50	15.60	15.04	0.30	30	J51249	4/27/2018	14.70	14.90	15.10	14.80	14.90
1	15TSY32MR	Espessura	14.30	15.60	15.05	0.40	31	J51250	4/27/2018	15.00	14.80	14.90	14.90	14.70
1	15TSY32MR	Espessura	14.40	15.70	14.90	0.36	32	J51251	4/27/2018	15.00	14.60	14.50	14.80	14.50
1	15TSY32MR	Espessura	14.40	15.50	14.90	0.28	33	J51252	4/27/2018	15.00	14.50	14.60	14.40	14.80
1	15TSY32MR	Espessura	14.50	15.60	14.96	0.31	34	J51253	4/27/2018	15.10	14.70	14.70	14.70	14.80
1	15TSY32MR	Espessura	14.00	15.80	14.91	0.48	35	J51254	4/27/2018	14.30	14.40	14.40	14.00	14.60
1	15TSY32MR	Espessura	14.30	16.00	15.26	0.56	36	J51255	4/28/2018	14.60	14.70	14.30	14.40	14.30
1	15TSY32MR	Espessura	14.50	15.90	15.24	0.45	37	J51256	4/28/2018	15.10	14.60	14.70	14.50	14.50
1	15TSY32MR	Espessura	14.00	16.00	15.18	0.53	38	J51257	4/28/2018	14.00	14.20	15.00	14.90	14.90
1	15TSY32MR	Espessura	14.00	15.90	14.96	0.50	39	J51258	4/28/2018	14.20	14.60	14.00	14.10	14.30
1	15TSY32MR	Gramatura	13.50	13.50	13.50	0.00	1	J50967	4/1/2018	13.50				
1	15TSY32MR	Gramatura	13.60	13.60	13.60	0.00	2	J50968	4/1/2018	13.60				
1	15TSY32MR	Gramatura	13.60	13.60	13.60	0.00	3	J50969	4/1/2018	13.60				
1	15TSY32MR	Gramatura	13.50	13.50	13.50	0.00	4	J50970	4/2/2018	13.50				
1	15TSY32MR	Gramatura	13.50	13.50	13.50	0.00	5	J50971	4/2/2018	13.50				
1	15TSY32MR	Gramatura	13.60	13.60	13.60	0.00	6	J50972	4/2/2018	13.60				
1	15TSY32MR	Gramatura	13.40	13.40	13.40	0.00	7	J50973	4/2/2018	13.40				
1	15TSY32MR	Gramatura	13.50	13.50	13.50	0.00	8	J50974	4/2/2018	13.50				
1	15TSY32MR	Gramatura	13.50	13.50	13.50	0.00	9	J50976	4/2/2018	13.50				
1	15TSY32MR	Gramatura	13.50	13.50	13.50	0.00	10	J50977	4/2/2018	13.50				
1	15TSY32MR	Gramatura	14.00	14.00	14.00	0.00	11	J50978	4/2/2018	14.00				
1	15TSY32MR	Gramatura	13.40	13.40	13.40	0.00	12	J50979	4/2/2018	13.40				
1	15TSY32MR	Gramatura	13.30	13.30	13.30	0.00	13	J50980	4/3/2018	13.30				
1	15TSY32MR	Gramatura	13.50	13.50	13.50	0.00	14	J50981	4/3/2018	13.50				
1	15TSY32MR	Gramatura	13.50	13.50	13.50	0.00	15	J50982	4/3/2018	13.50				
1	15TSY32MR	Gramatura	13.40	13.40	13.40	0.00	16	J50983	4/3/2018	13.40				
1	15TSY32MR	Gramatura	13.40	13.40	13.40	0.00	17	J50984	4/3/2018	13.40				
1	15TSY32MR	Gramatura	13.40	13.40	13.40	0.00	18	J50985	4/3/2018	13.40				
1	15TSY32MR	Gramatura	13.30	13.30	13.30	0.00	19	J51237	4/26/2018	13.30				
1	15TSY32MR	Rendimento	74.10	74.10	74.10	0.00	1	J50967	4/1/2018	74.10				
1	15TSY32MR	Rendimento	75.20	75.20	75.20	0.00	2	J51237	4/26/2018	75.20				
1	15TSY32MR	Densidade	0.91	0.91	0.91	0.00	1	J50967	4/1/2018	0.91				
1	15TSY32MR	Densidade	0.91	0.91	0.91	0.00	2	J51237	4/26/2018	0.91				
1	15TSY32MR	COF NT/NT - DIN. Imediato	0.26	0.28	0.27	0.01	1	J50967	4/1/2018	0.27	0.28	0.26		
1	15TSY32MR	COF NT/NT - DIN. Imediato	0.35	0.39	0.36	0.02	2	J50969	4/1/2018	0.39	0.35	0.35		
1	15TSY32MR	COF NT/NT - DIN. Imediato	0.25	0.28	0.26	0.02	3	J50972	4/2/2018	0.25	0.26	0.28		
1	15TSY32MR	COF NT/NT - DIN. Imediato	0.26	0.33	0.30	0.04	4	J50974	4/2/2018	0.33	0.26	0.31		
1	15TSY32MR	COF NT/NT - DIN. Imediato	0.29	0.31	0.30	0.01	5	J50978	4/2/2018	0.29	0.30	0.31		
1	15TSY32MR	COF NT/NT - DIN. Imediato	0.27	0.30	0.28	0.02	6	J50980	4/3/2018	0.27	0.28	0.30		
1	15TSY32MR	COF NT/NT - DIN. Imediato	0.25	0.27	0.26	0.01	7	J50982	4/3/2018	0.26	0.25	0.27		
1	15TSY32MR	COF NT/NT - DIN. Imediato	0.24	0.35	0.29	0.06	8	J51237	4/26/2018	0.35	0.27	0.24		
1	15TSY32MR	COF NT/NT - DIN. Imediato	0.25	0.28	0.27	0.02	9	J51238	4/26/2018	0.28	0.27	0.25		
1	15TSY32MR	COF NT/NT - DIN. Imediato	0.26	0.33	0.29	0.04	10	J51240	4/26/2018	0.26	0.27	0.33		
1	15TSY32MR	COF NT/NT - DIN. Imediato	0.32	0.34	0.33	0.01	11	J51245	4/26/2018	0.34	0.32	0.32		
1	15TSY32MR	COF NT/NT - DIN. Imediato	0.31	0.37	0.34	0.03	12	J51246	4/26/2018	0.31	0.33	0.37		
1	15TSY32MR	COF NT/NT - DIN. Imediato	0.27	0.28	0.28	0.01	13	J51249	4/27/2018	0.27	0.28	0.28		
1	15TSY32MR	COF NT/NT - DIN. Imediato	0.29	0.32	0.30	0.02	14	J51251	4/27/2018	0.29	0.30	0.32		
1	15TSY32MR	COF NT/NT - DIN. Imediato	0.30	0.31	0.30	0.01	15	J51253	4/27/2018	0.30	0.30	0.31		
1	15TSY32MR	COF NT/NT - DIN. Imediato	0.24	0.28	0.26	0.02	16	J51255	4/28/2018	0.24	0.26	0.28		
1	15TSY32MR	COF COR/COR - Din. - Imediato	0.35	0.36	0.35	0.01	1	J50967	4/1/2018	0.35	0.36	0.35		
1	15TSY32MR	COF COR/COR - Din. - Imediato	0.33	0.34	0.33	0.01	2	J50969	4/1/2018	0.33	0.33	0.34		
1	15TSY32MR	COF COR/COR - Din. - Imediato	0.32	0.34	0.33	0.01	3	J50972	4/2/2018	0.34	0.33	0.32		
1	15TSY32MR	COF COR/COR - Din. - Imediato	0.31	0.33	0.32	0.01	4	J50974	4/2/2018	0.31	0.32	0.33		
1	15TSY32MR	COF COR/COR - Din. - Imediato	0.36	0.38	0.37	0.01	5	J50978	4/2/2018	0.36	0.38	0.38		
1	15TSY32MR	COF COR/COR - Din. - Imediato	0.33	0.38	0.35	0.03	6	J50980	4/3/2018	0.38	0.33	0.35		
1	15TSY32MR	COF COR/COR - Din. - Imediato	0.33	0.36	0.35	0.02	7	J50982	4/3/2018	0.33	0.35	0.36		
1	15TSY32MR	COF COR/COR - Din. - Imediato	0.40	0.40	0.40	0.00	8	J51237	4/26/2018	0.40	0.40	0.40		
1	15TSY32MR	COF COR/COR - Din. - Imediato	0.32	0.43	0.38	0.06	9	J51238	4/26/2018	0.43	0.38	0.32		
1	15TSY32MR	COF COR/COR - Din. - Imediato	0.33	0.35	0.34	0.01	10	J51240	4/26/2018	0.35	0.33	0.34		
1	15TSY32MR	COF COR/COR - Din. - Imediato	0.40	0.43	0.41	0.02	11	J51245	4/26/2018	0.43	0.40	0.40		
1	15TSY32MR	COF COR/COR - Din. - Imediato	0.42	0.43	0.43	0.01	12	J51246	4/26/2018	0.42	0.43	0.43		
1	15TSY32MR	COF COR/COR - Din. - Imediato	0.39	0.40	0.39	0.01	13	J51249	4/27/2018	0.40	0.39	0.39		
1	15TSY32MR	COF COR/COR - Din. - Imediato	0.39	0.42	0.41	0.02	14	J51251	4/27/2018	0.41	0.42	0.39		
1	15TSY32MR	COF COR/COR - Din. - Imediato	0.39	0.44	0.42	0.03	15	J51253	4/27/2018	0.44	0.44	0.39		
1	15TSY32MR	COF COR/COR - Din. - Imediato	0.32	0.35	0.34	0.02	16	J51255	4/28/2018	0.35	0.32	0.35		
1	15TSY32MR	COF NT/NT - Est. Imediato	0.34	0.52	0.41	0.09	1	J50967	4/1/2018	0.34	0.52	0.38		
1	15TSY32MR	COF NT/NT - Est. Imediato	0.47	0.47	0.47	0.00	2	J50969	4/1/2018	0.47				
1	15TSY32MR	COF NT/NT - Est. Imediato	0.32	0.39	0.36	0.04	3	J50972	4/2/2018	0.32	0.37	0.39		
1	15TSY32MR	COF NT/NT - Est. Imediato	0.39	0.40	0.40	0.01	4	J50974	4/2/2018	0.39	0.40	0.40		
1	15TSY32MR	COF NT/NT - Est. Imediato	0.38	0.38	0.38	0.00	5	J50978	4/2/2018	0.38				
1	15TSY32MR	COF NT/NT - Est. Imediato	0.40	0.40	0.40	0.00	6	J50980	4/3/2018	0.40				
1	15TSY32MR	COF NT/NT - Est. Imediato	0.31	0.35	0.33	0.02	7	J50982	4/3/2018	0.35	0.31	0.33		
1	15TSY32MR	COF NT/NT - Est. Imediato	0.33	0.43	0.38	0.05	8	J51237	4/26/2018	0.43	0.33	0.37		
1	15TSY32MR	COF NT/NT - Est. Imediato	0.30	0.36	0.34	0.03	9	J51238	4/26/2018	0.36	0.35	0.30		
1	15TSY32MR	COF NT/NT - Est. Imediato	0.31	0.43	0.38	0.06	10	J51240	4/26/2018	0.31	0.40	0.43		
1	15TSY32MR	COF NT/NT - Est. Imediato	0.45	0.45	0.45	0.00	11	J51245	4/26/2018	0.45				
1	15TSY32MR	COF NT/NT - Est. Imediato	0.44	0.44	0.44	0.00	12	J51246	4/26/2018	0.44				
1	15TSY32MR	COF NT/NT - Est. Imediato	0.36	0.39	0.37	0.02	13	J51249	4/27/2018	0.39	0.37	0.36		
1	15TSY32MR	COF NT/NT - Est. Imediato	0.47	0.53	0.51	0.03	14	J51251	4/27/2018	0.53	0.52	0.47		
1	15TSY32MR	COF NT/NT - Est. Imediato	0.45	0.45	0.45	0.00	15	J51253	4/27/2018	0.45				
1	15TSY32MR	COF NT/NT - Est. Imediato	0.34	0.36	0.35	0.01	16	J51255	4/28/2018	0.34	0.36	0.34		
1	15TSY32MR	COF COR/COR - Est. - Imediato	0.45	0.53	0.49	0.04	1	J50967	4/1/2018	0.50	0.53	0.45		
1	15TSY32MR	COF COR/COR - Est. - Imediato	0.43	0.43	0.43	0.00	2	J50969	4/1/2018	0.43				
1	15TSY32MR	COF COR/COR - Est. - Imediato	0.40	0.44	0.42	0.02	3	J50972	4/2/2018	0.43	0.44	0.40		
1	15TSY32MR	COF COR/COR - Est. - Imediato	0.41	0.45	0.44	0.02	4	J50974	4/2/2018	0.45	0.45	0.41		
1	15TSY32MR	COF COR/COR - Est. - Imediato	0.50	0.50	0.50	0.00	5	J50978	4/2/2018	0.50				
1	15TSY32MR	COF COR/COR - Est. - Imediato	0.43	0.43	0.43	0.00	6	J50980	4/3/2018	0.43				
1	15TSY32MR	COF COR/COR - Est. - Imediato	0.41	0.44	0.43	0.02	7	J50982	4/3/2018	0.43	0.44	0.41		
1	15TSY32MR	COF COR/COR - Est. - Imediato	0.48	0.55	0.52	0.04	8	J51237	4/26/2018	0.54	0.48	0.55		
1	15TSY32MR	COF COR/COR - Est. - Imediato	0.40	0.54	0.47	0.07	9	J51238	4/26/2018	0.54	0.46	0.40		
1	15TSY32MR	COF COR/COR - Est. - Imediato	0.41	0.53	0.48	0.06	10	J51240	4/26/2018	0.50	0.41	0.53		
1	15TSY32MR	COF COR/COR - Est. - Imediato	0.59	0.59	0.59	0.00	11	J51245	4/26/2018	0.59				
1	15TSY32MR	COF COR/COR - Est. - Imediato	0.75	0.75	0.75	0.00	12	J51246	4/26/2018	0.75				
1	15TSY32MR	COF COR/COR - Est. - Imediato	0.47	0.59	0.55	0.07	13	J51249	4/27/2018	0.59	0.58	0.47		
1	15TSY32MR	COF COR/COR - Est. - Imediato	0.50	0.68	0.56	0.10	14	J51251	4/27/2018	0.68	0.51	0.50		
1	15TSY32MR	COF COR/COR - Est. - Imediato	0.65	0.65	0.65	0.00	15	J51253	4/27/2018	0.65				
1	15TSY32MR	COF COR/COR - Est. - Imediato	0.42	0.44	0.43	0.01	16	J51255	4/28/2018	0.42	0.44	0.42		
1	15TSY32MR	COF NT/NT - Din.	0.25	0.26	0.25	0.01	1	J50967	4/1/2018	0.26	0.25	0.25		
1	15TSY32MR	COF NT/NT - Din.	0.22	0.27	0.24	0.03	2	J50972	4/2/2018	0.24	0.22	0.27		
1	15TSY32MR	COF NT/NT - Din.	0.25	0.28	0.27	0.02	3	J51237	4/26/2018	0.27	0.25	0.28		
1	15TSY32MR	COF NT/NT - Din.	0.25	0.25	0.25	0.00	4	J51249	4/27/2018	0.25				
1	15TSY32MR	COF NT/NT - Din.	0.23	0.27	0.25	0.02	5	J51253	4/27/2018	0.23	0.27	0.26		
1	15TSY32MR	COF COR/COR - Din.	0.22	0.22	0.22	0.00	1	J50967	4/1/2018	0.22	0.22	0.22		
1	15TSY32MR	COF COR/COR - Din.	0.20	0.22	0.21	0.01	2	J50972	4/2/2018	0.21	0.22	0.20		
1	15TSY32MR	COF COR/COR - Din.	0.19	0.23	0.21	0.02	3	J51237	4/26/2018	0.19	0.23	0.22		
1	15TSY32MR	COF COR/COR - Din.	0.22	0.22	0.22	0.00	4	J51249	4/27/2018	0.22				
1	15TSY32MR	COF COR/COR - Din.	0.20	0.25	0.23	0.03	5	J51253	4/27/2018	0.20	0.25	0.24		
1	15TSY32MR	COF  NT/NT - Est.	0.31	0.36	0.34	0.03	1	J50967	4/1/2018	0.36	0.31	0.34		
1	15TSY32MR	COF  NT/NT - Est.	0.30	0.35	0.33	0.03	2	J50972	4/2/2018	0.34	0.30	0.35		
1	15TSY32MR	COF  NT/NT - Est.	0.30	0.38	0.34	0.04	3	J51237	4/26/2018	0.38	0.30	0.34		
1	15TSY32MR	COF  NT/NT - Est.	0.33	0.33	0.33	0.00	4	J51249	4/27/2018	0.33				
1	15TSY32MR	COF  NT/NT - Est.	0.31	0.33	0.32	0.01	5	J51253	4/27/2018	0.33	0.32	0.31		
1	15TSY32MR	COF COR/COR - Est.	0.26	0.27	0.26	0.01	1	J50967	4/1/2018	0.26	0.27	0.26		
1	15TSY32MR	COF COR/COR - Est.	0.27	0.29	0.28	0.01	2	J50972	4/2/2018	0.29	0.29	0.27		
1	15TSY32MR	COF COR/COR - Est.	0.26	0.28	0.27	0.01	3	J51237	4/26/2018	0.27	0.28	0.26		
1	15TSY32MR	COF COR/COR - Est.	0.27	0.27	0.27	0.00	4	J51249	4/27/2018	0.27				
1	15TSY32MR	COF COR/COR - Est.	0.26	0.28	0.27	0.01	5	J51253	4/27/2018	0.26	0.28	0.26		
1	15TSY32MR	Força de Tração DM	152.00	159.00	156.67	4.04	1	J50967	4/1/2018	152.00	159.00	159.00		
1	15TSY32MR	Força de Tração DM	130.00	155.00	145.00	13.23	2	J51237	4/26/2018	130.00	150.00	155.00		
1	15TSY32MR	Força de Tração DT	266.00	275.00	270.00	4.58	1	J50967	4/1/2018	275.00	269.00	266.00		
1	15TSY32MR	Força de Tração DT	225.00	261.00	244.33	18.15	2	J51237	4/26/2018	225.00	247.00	261.00		
1	15TSY32MR	Alongamento DM	170.00	189.00	182.00	10.44	1	J50967	4/1/2018	170.00	189.00	187.00		
1	15TSY32MR	Alongamento DM	144.00	186.00	171.00	23.43	2	J51237	4/26/2018	144.00	186.00	183.00		
1	15TSY32MR	Alongamento DT	44.00	47.00	45.67	1.53	1	J50967	4/1/2018	46.00	47.00	44.00		
1	15TSY32MR	Alongamento DT	35.00	49.00	42.67	7.09	2	J51237	4/26/2018	44.00	35.00	49.00		
1	15TSY32MR	Módulo Elástico DM	1542.00	1652.00	1605.67	57.01	1	J50967	4/1/2018	1542.00	1652.00	1623.00		
1	15TSY32MR	Módulo Elástico DM	1447.00	1685.00	1584.67	123.31	2	J51237	4/26/2018	1622.00	1447.00	1685.00		
1	15TSY32MR	Módulo Elástico DT	2849.00	2954.00	2890.33	55.95	1	J50967	4/1/2018	2954.00	2868.00	2849.00		
1	15TSY32MR	Módulo Elástico DT	2530.00	3440.00	2961.00	456.89	2	J51237	4/26/2018	2913.00	3440.00	2530.00		
1	15TSY32MR	Estabilidade Dimensional DM	5.00	5.00	5.00	0.00	1	J50967	4/1/2018	5.00	5.00	5.00	5.00	5.00
1	15TSY32MR	Estabilidade Dimensional DM	5.00	5.00	5.00	0.00	2	J51237	4/26/2018	5.00	5.00	5.00		
1	15TSY32MR	Estabilidade Dimensional DT	3.00	3.00	3.00	0.00	1	J50967	4/1/2018	3.00	3.00	3.00	3.00	3.00
1	15TSY32MR	Estabilidade Dimensional DT	3.00	3.00	3.00	0.00	2	J51237	4/26/2018	3.00	3.00	3.00		
1	15TSY32MR	Brilho 45°	100.00	100.00	100.00	0.00	1	J50967	4/1/2018	100.00	100.00	100.00		
1	15TSY32MR	Brilho 45°	102.00	102.00	102.00	0.00	2	J51237	4/26/2018	102.00	102.00	102.00		
1	15TSY32MR	Haze/difusão	1.30	1.40	1.37	0.06	1	J50967	4/1/2018	1.30	1.40	1.40		
1	15TSY32MR	Haze/difusão	1.20	1.20	1.20	0.00	2	J51237	4/26/2018	1.20	1.20	1.20		
1	15TSY32MR	Força de Selagem NT/NT	350.00	452.00	386.33	56.98	1	J50967	4/1/2018	350.00	357.00	452.00		
1	15TSY32MR	Força de Selagem NT/NT	385.00	445.00	408.33	32.15	2	J50969	4/1/2018	385.00	395.00	445.00		
1	15TSY32MR	Força de Selagem NT/NT	313.00	411.00	349.33	53.69	3	J50972	4/2/2018	313.00	324.00	411.00		
1	15TSY32MR	Força de Selagem NT/NT	340.00	423.00	379.00	41.73	4	J50974	4/2/2018	340.00	374.00	423.00		
1	15TSY32MR	Força de Selagem NT/NT	342.00	347.00	344.00	2.65	5	J50978	4/2/2018	343.00	342.00	347.00		
1	15TSY32MR	Força de Selagem NT/NT	331.00	393.00	358.00	31.76	6	J50980	4/3/2018	393.00	331.00	350.00		
1	15TSY32MR	Força de Selagem NT/NT	345.00	380.00	360.67	17.79	7	J50982	4/3/2018	345.00	357.00	380.00		
1	15TSY32MR	Força de Selagem NT/NT	335.00	400.00	371.00	31.63	8	J51237	4/26/2018	400.00	395.00	335.00	354.00	
1	15TSY32MR	Força de Selagem NT/NT	312.00	381.00	350.00	35.03	9	J51238	4/26/2018	381.00	312.00	357.00		
1	15TSY32MR	Força de Selagem NT/NT	309.00	431.00	367.00	61.22	10	J51240	4/26/2018	431.00	309.00	361.00		
1	15TSY32MR	Força de Selagem NT/NT	369.00	395.00	379.00	14.00	11	J51245	4/26/2018	373.00	395.00	369.00		
1	15TSY32MR	Força de Selagem NT/NT	340.00	447.00	388.33	54.24	12	J51246	4/26/2018	447.00	378.00	340.00		
1	15TSY32MR	Força de Selagem NT/NT	307.00	355.00	331.67	24.03	13	J51249	4/27/2018	333.00	307.00	355.00		
1	15TSY32MR	Força de Selagem NT/NT	273.00	373.00	313.67	52.55	14	J51251	4/27/2018	295.00	373.00	273.00		
1	15TSY32MR	Força de Selagem NT/NT	286.00	339.00	310.00	26.85	15	J51253	4/27/2018	286.00	305.00	339.00		
1	15TSY32MR	Força de Selagem NT/NT	264.00	392.00	340.00	67.29	16	J51255	4/28/2018	364.00	392.00	264.00		
1	15TSY32MR	Força de selagem COR/COR	323.00	497.00	383.00	98.77	1	J50967	4/1/2018	323.00	329.00	497.00		
1	15TSY32MR	Força de selagem COR/COR	386.00	430.00	411.67	22.90	2	J50969	4/1/2018	430.00	386.00	419.00		
1	15TSY32MR	Força de selagem COR/COR	405.00	492.00	437.00	47.84	3	J50972	4/2/2018	492.00	414.00	405.00		
1	15TSY32MR	Força de selagem COR/COR	336.00	412.00	364.33	41.53	4	J50974	4/2/2018	345.00	412.00	336.00		
1	15TSY32MR	Força de selagem COR/COR	362.00	435.00	410.00	41.58	5	J50978	4/2/2018	435.00	362.00	433.00		
1	15TSY32MR	Força de selagem COR/COR	366.00	436.00	407.67	36.86	6	J50980	4/3/2018	421.00	366.00	436.00		
1	15TSY32MR	Força de selagem COR/COR	398.00	521.00	441.00	69.35	7	J50982	4/3/2018	398.00	404.00	521.00		
1	15TSY32MR	Força de selagem COR/COR	357.00	452.00	408.00	50.09	8	J51237	4/26/2018	450.00	452.00	373.00	357.00	
1	15TSY32MR	Força de selagem COR/COR	428.00	438.00	431.33	5.77	9	J51238	4/26/2018	428.00	438.00	428.00		
1	15TSY32MR	Força de selagem COR/COR	398.00	457.00	430.33	29.91	10	J51240	4/26/2018	436.00	457.00	398.00		
1	15TSY32MR	Força de selagem COR/COR	386.00	407.00	399.00	11.36	11	J51245	4/26/2018	404.00	386.00	407.00		
1	15TSY32MR	Força de selagem COR/COR	390.00	457.00	430.67	35.73	12	J51246	4/26/2018	445.00	390.00	457.00		
1	15TSY32MR	Força de selagem COR/COR	383.00	436.00	416.67	29.26	13	J51249	4/27/2018	431.00	383.00	436.00		
1	15TSY32MR	Força de selagem COR/COR	297.00	371.00	328.00	38.43	14	J51251	4/27/2018	297.00	316.00	371.00		
1	15TSY32MR	Força de selagem COR/COR	292.00	403.00	349.67	55.63	15	J51253	4/27/2018	403.00	292.00	354.00		
1	15TSY32MR	Força de selagem COR/COR	309.00	357.00	332.33	24.03	16	J51255	4/28/2018	357.00	331.00	309.00		
1	15TSY32MR	COF NT/NT - din - 24h	0.25	0.26	0.25	0.01	1	J50967	4/1/2018	0.26	0.25	0.25		
1	15TSY32MR	COF NT/NT - din - 24h	0.22	0.27	0.24	0.03	2	J50972	4/2/2018	0.24	0.22	0.27		
1	15TSY32MR	COF NT/NT - din - 24h	0.25	0.29	0.27	0.03	3	J51237	4/26/2018	0.29	0.25			
1	15TSY32MR	COF NT/NT - din - 24h	0.23	0.27	0.25	0.02	4	J51249	4/27/2018	0.23	0.26	0.27		
1	15TSY32MR	COF NT/NT - din - 24h	0.23	0.27	0.25	0.02	5	J51253	4/27/2018	0.23	0.27	0.26		
1	15TSY32MR	COF NT/NT - est. - 24h	0.31	0.36	0.34	0.03	1	J50967	4/1/2018	0.36	0.31	0.34		
1	15TSY32MR	COF NT/NT - est. - 24h	0.30	0.35	0.33	0.03	2	J50972	4/2/2018	0.34	0.30	0.35		
1	15TSY32MR	COF NT/NT - est. - 24h	0.36	0.40	0.39	0.02	3	J51237	4/26/2018	0.40	0.40	0.36		
1	15TSY32MR	COF NT/NT - est. - 24h	0.32	0.33	0.32	0.01	4	J51249	4/27/2018	0.33	0.32	0.32		
1	15TSY32MR	COF NT/NT - est. - 24h	0.31	0.33	0.32	0.01	5	J51253	4/27/2018	0.33	0.32	0.31		
1	15TSY32MR	COF COR/COR - din. - 24h	0.22	0.22	0.22	0.00	1	J50967	4/1/2018	0.22	0.22	0.22		
1	15TSY32MR	COF COR/COR - din. - 24h	0.20	0.22	0.21	0.01	2	J50972	4/2/2018	0.21	0.22	0.20		
1	15TSY32MR	COF COR/COR - din. - 24h	0.29	0.31	0.30	0.01	3	J51237	4/26/2018	0.29	0.30	0.31		
1	15TSY32MR	COF COR/COR - din. - 24h	0.19	0.23	0.21	0.02	4	J51249	4/27/2018	0.19	0.23	0.22		
1	15TSY32MR	COF COR/COR - din. - 24h	0.20	0.25	0.23	0.03	5	J51253	4/27/2018	0.20	0.25	0.24		
1	15TSY32MR	COF COR/COR - est. - 24h	0.26	0.27	0.26	0.01	1	J50967	4/1/2018	0.26	0.27	0.26		
1	15TSY32MR	COF COR/COR - est. - 24h	0.27	0.29	0.28	0.01	2	J50972	4/2/2018	0.29	0.29	0.27		
1	15TSY32MR	COF COR/COR - est. - 24h	0.43	0.45	0.44	0.01	3	J51237	4/26/2018	0.45	0.43	0.45		
1	15TSY32MR	COF COR/COR - est. - 24h	0.26	0.28	0.27	0.01	4	J51249	4/27/2018	0.28	0.27	0.26		
1	15TSY32MR	COF COR/COR - est. - 24h	0.26	0.28	0.27	0.01	5	J51253	4/27/2018	0.26	0.28	0.26		
1	15TSY32MR	Módulo Secante 2% DM	1012.77	1023.92	1019.46	5.90	1	J50967	4/1/2018	1023.92	1021.69	1012.77		
1	15TSY32MR	Módulo Secante 2% DM	1083.56	1172.71	1127.70	44.58	2	J51237	4/26/2018	1083.56	1172.71	1126.82		
1	15TSY32MR	Módulo Secante 2% DT	1654.59	1731.99	1681.14	44.05	1	J50967	4/1/2018	1654.59	1731.99	1656.84		
1	15TSY32MR	Módulo Secante 2% DT	1852.23	1987.29	1908.57	70.25	2	J51237	4/26/2018	1987.29	1886.20	1852.23		
1	15TSY32MR	Tensão superficial CORONA LO	40.00	40.00	40.00	0.00	1	J50967	4/1/2018	40.00				
1	15TSY32MR	Tensão superficial CORONA LO	40.00	40.00	40.00	0.00	2	J50968	4/1/2018	40.00				
1	15TSY32MR	Tensão superficial CORONA LO	40.00	40.00	40.00	0.00	3	J50969	4/1/2018	40.00				
1	15TSY32MR	Tensão superficial CORONA LO	40.00	40.00	40.00	0.00	4	J50970	4/2/2018	40.00				
1	15TSY32MR	Tensão superficial CORONA LO	40.00	40.00	40.00	0.00	5	J50971	4/2/2018	40.00				
1	15TSY32MR	Tensão superficial CORONA LO	40.00	40.00	40.00	0.00	6	J50972	4/2/2018	40.00				
1	15TSY32MR	Tensão superficial CORONA LO	42.00	42.00	42.00	0.00	7	J50973	4/2/2018	42.00				
1	15TSY32MR	Tensão superficial CORONA LO	40.00	40.00	40.00	0.00	8	J50974	4/2/2018	40.00				
1	15TSY32MR	Tensão superficial CORONA LO	40.00	40.00	40.00	0.00	9	J50976	4/2/2018	40.00				
1	15TSY32MR	Tensão superficial CORONA LO	40.00	40.00	40.00	0.00	10	J50977	4/2/2018	40.00				
1	15TSY32MR	Tensão superficial CORONA LO	40.00	40.00	40.00	0.00	11	J50978	4/2/2018	40.00				
1	15TSY32MR	Tensão superficial CORONA LO	40.00	40.00	40.00	0.00	12	J50979	4/2/2018	40.00				
1	15TSY32MR	Tensão superficial CORONA LO	40.00	40.00	40.00	0.00	13	J50980	4/3/2018	40.00				
1	15TSY32MR	Tensão superficial CORONA LO	40.00	40.00	40.00	0.00	14	J50981	4/3/2018	40.00				
1	15TSY32MR	Tensão superficial CORONA LO	40.00	40.00	40.00	0.00	15	J50982	4/3/2018	40.00				
1	15TSY32MR	Tensão superficial CORONA LO	40.00	40.00	40.00	0.00	16	J50983	4/3/2018	40.00				
1	15TSY32MR	Tensão superficial CORONA LO	40.00	40.00	40.00	0.00	17	J50984	4/3/2018	40.00				
1	15TSY32MR	Tensão superficial CORONA LO	40.00	40.00	40.00	0.00	18	J50985	4/3/2018	40.00				
1	15TSY32MR	Tensão superficial CORONA LO	40.00	40.00	40.00	0.00	19	J51237	4/26/2018	40.00				
1	15TSY32MR	Tensão superficial CORONA LO	40.00	40.00	40.00	0.00	20	J51238	4/26/2018	40.00				
1	15TSY32MR	Tensão superficial CORONA LO	40.00	40.00	40.00	0.00	21	J51239	4/26/2018	40.00				
1	15TSY32MR	Tensão superficial CORONA LO	40.00	40.00	40.00	0.00	22	J51240	4/26/2018	40.00				
1	15TSY32MR	Tensão superficial CORONA LO	40.00	40.00	40.00	0.00	23	J51241	4/26/2018	40.00				
1	15TSY32MR	Tensão superficial CORONA LO	40.00	40.00	40.00	0.00	24	J51242	4/26/2018	40.00				
1	15TSY32MR	Tensão superficial CORONA LO	40.00	40.00	40.00	0.00	25	J51243	4/26/2018	40.00				
1	15TSY32MR	Tensão superficial CORONA LO	42.00	42.00	42.00	0.00	26	J51245	4/26/2018	42.00				
1	15TSY32MR	Tensão superficial CORONA LO	40.00	40.00	40.00	0.00	27	J51246	4/26/2018	40.00				
1	15TSY32MR	Tensão superficial CORONA LO	40.00	40.00	40.00	0.00	28	J51247	4/27/2018	40.00				
1	15TSY32MR	Tensão superficial CORONA LO	40.00	40.00	40.00	0.00	29	J51248	4/27/2018	40.00				
1	15TSY32MR	Tensão superficial CORONA LO	40.00	40.00	40.00	0.00	30	J51249	4/27/2018	40.00				
1	15TSY32MR	Tensão superficial CORONA LO	40.00	40.00	40.00	0.00	31	J51250	4/27/2018	40.00				
1	15TSY32MR	Tensão superficial CORONA LO	40.00	40.00	40.00	0.00	32	J51251	4/27/2018	40.00				
1	15TSY32MR	Tensão superficial CORONA LO	40.00	40.00	40.00	0.00	33	J51252	4/27/2018	40.00				
1	15TSY32MR	Tensão superficial CORONA LO	40.00	40.00	40.00	0.00	34	J51253	4/27/2018	40.00				
1	15TSY32MR	Tensão superficial CORONA LO	40.00	40.00	40.00	0.00	35	J51254	4/27/2018	40.00				
1	15TSY32MR	Tensão superficial CORONA LO	40.00	40.00	40.00	0.00	36	J51255	4/28/2018	40.00				
1	15TSY32MR	Tensão superficial CORONA LO	40.00	40.00	40.00	0.00	37	J51256	4/28/2018	40.00				
1	15TSY32MR	Tensão superficial CORONA LO	40.00	40.00	40.00	0.00	38	J51257	4/28/2018	40.00				
1	15TSY32MR	Tensão superficial CORONA LO	38.00	38.00	38.00	0.00	39	J51258	4/28/2018	38.00				
1	15TSY32MR	Tensão superficial CORONA LM	40.00	40.00	40.00	0.00	1	J50967	4/1/2018	40.00				
1	15TSY32MR	Tensão superficial CORONA LM	40.00	40.00	40.00	0.00	2	J50968	4/1/2018	40.00				
1	15TSY32MR	Tensão superficial CORONA LM	40.00	40.00	40.00	0.00	3	J50969	4/1/2018	40.00				
1	15TSY32MR	Tensão superficial CORONA LM	40.00	40.00	40.00	0.00	4	J50970	4/2/2018	40.00				
1	15TSY32MR	Tensão superficial CORONA LM	40.00	40.00	40.00	0.00	5	J50971	4/2/2018	40.00				
1	15TSY32MR	Tensão superficial CORONA LM	40.00	40.00	40.00	0.00	6	J50972	4/2/2018	40.00				
1	15TSY32MR	Tensão superficial CORONA LM	40.00	40.00	40.00	0.00	7	J50973	4/2/2018	40.00				
1	15TSY32MR	Tensão superficial CORONA LM	40.00	40.00	40.00	0.00	8	J50974	4/2/2018	40.00				
1	15TSY32MR	Tensão superficial CORONA LM	40.00	40.00	40.00	0.00	9	J50976	4/2/2018	40.00				
1	15TSY32MR	Tensão superficial CORONA LM	40.00	40.00	40.00	0.00	10	J50977	4/2/2018	40.00				
1	15TSY32MR	Tensão superficial CORONA LM	40.00	40.00	40.00	0.00	11	J50978	4/2/2018	40.00				
1	15TSY32MR	Tensão superficial CORONA LM	40.00	40.00	40.00	0.00	12	J50979	4/2/2018	40.00				
1	15TSY32MR	Tensão superficial CORONA LM	40.00	40.00	40.00	0.00	13	J50980	4/3/2018	40.00				
1	15TSY32MR	Tensão superficial CORONA LM	40.00	40.00	40.00	0.00	14	J50981	4/3/2018	40.00				
1	15TSY32MR	Tensão superficial CORONA LM	40.00	40.00	40.00	0.00	15	J50982	4/3/2018	40.00				
1	15TSY32MR	Tensão superficial CORONA LM	40.00	40.00	40.00	0.00	16	J50983	4/3/2018	40.00				
1	15TSY32MR	Tensão superficial CORONA LM	40.00	40.00	40.00	0.00	17	J50984	4/3/2018	40.00				
1	15TSY32MR	Tensão superficial CORONA LM	40.00	40.00	40.00	0.00	18	J50985	4/3/2018	40.00				
1	15TSY32MR	Tensão superficial CORONA LM	40.00	40.00	40.00	0.00	19	J51237	4/26/2018	40.00				
1	15TSY32MR	Tensão superficial CORONA LM	40.00	40.00	40.00	0.00	20	J51238	4/26/2018	40.00				
1	15TSY32MR	Tensão superficial CORONA LM	40.00	40.00	40.00	0.00	21	J51239	4/26/2018	40.00				
1	15TSY32MR	Tensão superficial CORONA LM	38.00	38.00	38.00	0.00	22	J51240	4/26/2018	38.00				
1	15TSY32MR	Tensão superficial CORONA LM	40.00	40.00	40.00	0.00	23	J51241	4/26/2018	40.00				
1	15TSY32MR	Tensão superficial CORONA LM	40.00	40.00	40.00	0.00	24	J51242	4/26/2018	40.00				
1	15TSY32MR	Tensão superficial CORONA LM	40.00	40.00	40.00	0.00	25	J51243	4/26/2018	40.00				
1	15TSY32MR	Tensão superficial CORONA LM	42.00	42.00	42.00	0.00	26	J51245	4/26/2018	42.00				
1	15TSY32MR	Tensão superficial CORONA LM	40.00	40.00	40.00	0.00	27	J51246	4/26/2018	40.00				
1	15TSY32MR	Tensão superficial CORONA LM	42.00	42.00	42.00	0.00	28	J51247	4/27/2018	42.00				
1	15TSY32MR	Tensão superficial CORONA LM	40.00	40.00	40.00	0.00	29	J51248	4/27/2018	40.00				
1	15TSY32MR	Tensão superficial CORONA LM	40.00	40.00	40.00	0.00	30	J51249	4/27/2018	40.00				
1	15TSY32MR	Tensão superficial CORONA LM	40.00	40.00	40.00	0.00	31	J51250	4/27/2018	40.00				
1	15TSY32MR	Tensão superficial CORONA LM	40.00	40.00	40.00	0.00	32	J51251	4/27/2018	40.00				
1	15TSY32MR	Tensão superficial CORONA LM	40.00	40.00	40.00	0.00	33	J51252	4/27/2018	40.00				
1	15TSY32MR	Tensão superficial CORONA LM	38.00	38.00	38.00	0.00	34	J51253	4/27/2018	38.00				
1	15TSY32MR	Tensão superficial CORONA LM	40.00	40.00	40.00	0.00	35	J51254	4/27/2018	40.00				
1	15TSY32MR	Tensão superficial CORONA LM	40.00	40.00	40.00	0.00	36	J51255	4/28/2018	40.00				
1	15TSY32MR	Tensão superficial CORONA LM	40.00	40.00	40.00	0.00	37	J51256	4/28/2018	40.00				
1	15TSY32MR	Tensão superficial CORONA LM	40.00	40.00	40.00	0.00	38	J51257	4/28/2018	40.00				
1	15TSY32MR	Tensão superficial CORONA LM	38.00	38.00	38.00	0.00	39	J51258	4/28/2018	38.00				
1	17TSY32MR	Tratamento Superficial CORONA	42.00	42.00	42.00	0.00	1	J50986	4/3/2018	42.00	42.00	42.00	42.00	42.00
1	17TSY32MR	Tratamento Superficial CORONA	42.00	44.00	42.80	1.10	2	J50987	4/3/2018	44.00	44.00	42.00	42.00	42.00
1	17TSY32MR	Tratamento Superficial CORONA	42.00	42.00	42.00	0.00	3	J50988	4/3/2018	42.00	42.00	42.00	42.00	42.00
1	17TSY32MR	Tratamento Superficial CORONA	42.00	42.00	42.00	0.00	4	J50989	4/3/2018	42.00	42.00	42.00	42.00	42.00
1	17TSY32MR	Tratamento Superficial CORONA	42.00	42.00	42.00	0.00	5	J50990	4/3/2018	42.00	42.00	42.00	42.00	42.00
1	17TSY32MR	Tratamento Superficial CORONA	42.00	42.00	42.00	0.00	6	J50991	4/4/2018	42.00	42.00	42.00	42.00	42.00
1	17TSY32MR	Tratamento Superficial CORONA	40.00	42.00	40.80	1.10	7	J50992	4/4/2018	40.00	42.00	40.00	42.00	40.00
1	17TSY32MR	Tratamento Superficial CORONA	40.00	42.00	40.80	1.10	8	J50993	4/4/2018	40.00	40.00	40.00	42.00	42.00
1	17TSY32MR	Tratamento Superficial CORONA	40.00	42.00	41.20	1.10	9	J50994	4/4/2018	40.00	42.00	40.00	42.00	42.00
1	17TSY32MR	Tratamento Superficial CORONA	40.00	42.00	41.20	1.10	10	J50995	4/4/2018	42.00	42.00	42.00	40.00	40.00
1	17TSY32MR	Tratamento Superficial CORONA	40.00	42.00	41.20	1.10	11	J51001	4/5/2018	40.00	42.00	42.00	42.00	40.00
1	17TSY32MR	Tratamento Superficial CORONA	42.00	44.00	42.80	1.10	12	J51002	4/5/2018	42.00	44.00	42.00	44.00	42.00
1	17TSY32MR	Tratamento Superficial CORONA	40.00	42.00	41.20	1.10	13	J51003	4/5/2018	40.00	42.00	42.00	42.00	40.00
1	17TSY32MR	Tratamento Superficial CORONA	40.00	42.00	41.20	1.10	14	J51004	4/5/2018	40.00	42.00	40.00	42.00	42.00
1	17TSY32MR	Tratamento Superficial CORONA	40.00	42.00	40.40	0.89	15	J51005	4/5/2018	40.00	42.00	40.00	40.00	40.00
1	17TSY32MR	Tratamento Superficial CORONA	42.00	42.00	42.00	0.00	16	J51006	4/5/2018	42.00	42.00	42.00	42.00	42.00
1	17TSY32MR	Tratamento Superficial CORONA	42.00	44.00	42.40	0.89	17	J51007	4/5/2018	42.00	42.00	42.00	44.00	42.00
1	17TSY32MR	Tratamento Superficial CORONA	42.00	44.00	43.20	1.10	18	J51008	4/5/2018	42.00	42.00	44.00	44.00	44.00
1	17TSY32MR	Tratamento Superficial CORONA	42.00	44.00	42.40	0.89	19	J51010	4/6/2018	42.00	42.00	44.00	42.00	42.00
1	17TSY32MR	Tratamento Superficial CORONA	42.00	44.00	42.80	1.10	20	J51011	4/6/2018	42.00	44.00	44.00	42.00	42.00
1	17TSY32MR	Tratamento Superficial CORONA	42.00	44.00	43.60	0.89	21	J51012	4/6/2018	42.00	44.00	44.00	44.00	44.00
1	17TSY32MR	Tratamento Superficial CORONA	42.00	44.00	42.40	0.89	22	J51013	4/6/2018	42.00	42.00	42.00	44.00	42.00
1	17TSY32MR	Tratamento Superficial CORONA	40.00	42.00	41.20	1.10	23	J51014	4/6/2018	40.00	42.00	42.00	42.00	40.00
1	17TSY32MR	Tratamento Superficial CORONA	40.00	42.00	41.60	0.89	24	J51015	4/6/2018	40.00	42.00	42.00	42.00	42.00
1	17TSY32MR	Tratamento Superficial CORONA	42.00	42.00	42.00	0.00	25	J51016	4/6/2018	42.00	42.00	42.00	42.00	42.00
1	17TSY32MR	Tratamento Superficial CORONA	42.00	42.00	42.00	0.00	26	J51017	4/6/2018	42.00	42.00	42.00	42.00	42.00
1	17TSY32MR	Tratamento Superficial CORONA	42.00	42.00	42.00	0.00	27	J51018	4/6/2018	42.00	42.00	42.00	42.00	42.00
1	17TSY32MR	Tratamento Superficial CORONA	40.00	44.00	42.00	1.41	28	J51019	4/6/2018	40.00	42.00	42.00	44.00	42.00
1	17TSY32MR	Tratamento Superficial CORONA	42.00	44.00	42.80	1.10	29	J51020	4/6/2018	42.00	42.00	44.00	44.00	42.00
1	17TSY32MR	Tratamento Superficial CORONA	42.00	44.00	42.80	1.10	30	J51021	4/7/2018	42.00	42.00	44.00	44.00	42.00
1	17TSY32MR	Tratamento Superficial CORONA	42.00	44.00	43.20	1.10	31	J51022	4/7/2018	42.00	44.00	44.00	44.00	42.00
1	17TSY32MR	Tratamento Superficial CORONA	42.00	44.00	43.20	1.10	32	J51023	4/7/2018	44.00	44.00	42.00	44.00	42.00
1	17TSY32MR	Tratamento Superficial CORONA	42.00	44.00	43.60	0.89	33	J51024	4/7/2018	44.00	44.00	44.00	44.00	42.00
1	17TSY32MR	Tratamento Superficial CORONA	42.00	44.00	42.80	1.10	34	J51025	4/7/2018	42.00	42.00	44.00	44.00	42.00
1	17TSY32MR	Tratamento Superficial CORONA	42.00	44.00	42.80	1.10	35	J51026	4/7/2018	44.00	42.00	42.00	44.00	42.00
1	17TSY32MR	Tratamento Superficial CORONA	44.00	44.00	44.00	0.00	36	J51071	4/11/2018	44.00	44.00	44.00	44.00	44.00
1	17TSY32MR	Tratamento Superficial CORONA	40.00	40.00	40.00	0.00	37	J51072	4/11/2018	40.00	40.00	40.00	40.00	40.00
1	17TSY32MR	Tratamento Superficial CORONA	40.00	40.00	40.00	0.00	38	J51073	4/11/2018	40.00	40.00	40.00	40.00	40.00
1	17TSY32MR	Tratamento Superficial CORONA	40.00	42.00	41.60	0.89	39	J51074	4/11/2018	42.00	42.00	42.00	42.00	40.00
1	17TSY32MR	Tratamento Superficial CORONA	40.00	42.00	41.20	1.10	40	J51075	4/11/2018	40.00	42.00	42.00	42.00	40.00
1	17TSY32MR	Tratamento Superficial CORONA	42.00	44.00	42.40	0.89	41	J51077	4/12/2018	42.00	42.00	42.00	44.00	42.00
1	17TSY32MR	Tratamento Superficial CORONA	42.00	44.00	42.40	0.89	42	J51078	4/12/2018	42.00	42.00	44.00	42.00	42.00
1	17TSY32MR	Tratamento Superficial CORONA	40.00	42.00	40.40	0.89	43	J51079	4/12/2018	40.00	40.00	42.00	40.00	40.00
1	17TSY32MR	Tratamento Superficial CORONA	42.00	42.00	42.00	0.00	44	J51080	4/12/2018	42.00	42.00	42.00	42.00	42.00
1	17TSY32MR	Tratamento Superficial CORONA	42.00	42.00	42.00	0.00	45	J51081	4/12/2018	42.00	42.00	42.00	42.00	42.00
1	17TSY32MR	Tratamento Superficial CORONA	42.00	42.00	42.00	0.00	46	J51082	4/12/2018	42.00	42.00	42.00	42.00	42.00
1	17TSY32MR	Tratamento Superficial CORONA	40.00	42.00	41.60	0.89	47	J51083	4/12/2018	40.00	42.00	42.00	42.00	42.00
1	17TSY32MR	Tratamento Superficial CORONA	40.00	42.00	41.60	0.89	48	J51084	4/12/2018	40.00	42.00	42.00	42.00	42.00
1	17TSY32MR	Tratamento Superficial CORONA	40.00	42.00	41.60	0.89	49	J51085	4/12/2018	40.00	42.00	42.00	42.00	42.00
1	17TSY32MR	Tratamento Superficial CORONA	40.00	42.00	41.60	0.89	50	J51086	4/12/2018	40.00	42.00	42.00	42.00	42.00
1	17TSY32MR	Tratamento Superficial CORONA	42.00	42.00	42.00	0.00	51	J51087	4/12/2018	42.00	42.00	42.00	42.00	42.00
1	17TSY32MR	Tratamento Superficial CORONA	42.00	42.00	42.00	0.00	52	J51088	4/12/2018	42.00	42.00	42.00	42.00	42.00
1	17TSY32MR	Tratamento Superficial CORONA	40.00	42.00	41.60	0.89	53	J51089	4/13/2018	40.00	42.00	42.00	42.00	42.00
1	17TSY32MR	Tratamento Superficial CORONA	40.00	42.00	41.20	1.10	54	J51090	4/13/2018	40.00	42.00	42.00	42.00	40.00
1	17TSY32MR	Tratamento Superficial CORONA	42.00	42.00	42.00	0.00	55	J51091	4/13/2018	42.00	42.00	42.00	42.00	42.00
1	17TSY32MR	Tratamento Superficial CORONA	40.00	42.00	41.20	1.10	56	J51092	4/13/2018	40.00	40.00	42.00	42.00	42.00
1	17TSY32MR	Tratamento Superficial CORONA	40.00	42.00	40.80	1.10	57	J51093	4/13/2018	40.00	42.00	42.00	40.00	40.00
1	17TSY32MR	Tratamento Superficial CORONA	40.00	42.00	41.20	1.10	58	J51094	4/13/2018	40.00	42.00	42.00	42.00	40.00
1	17TSY32MR	Tratamento Superficial CORONA	40.00	42.00	40.80	1.10	59	J51095	4/13/2018	40.00	42.00	42.00	40.00	40.00
1	17TSY32MR	Tratamento Superficial CORONA	40.00	42.00	40.80	1.10	60	J51096	4/13/2018	40.00	42.00	42.00	40.00	40.00
1	17TSY32MR	Tratamento Superficial CORONA	40.00	40.00	40.00	0.00	61	J51097	4/14/2018	40.00	40.00	40.00	40.00	40.00
1	17TSY32MR	Tratamento Superficial CORONA	40.00	42.00	40.80	1.10	62	J51098	4/14/2018	40.00	40.00	42.00	42.00	40.00
1	17TSY32MR	Tratamento Superficial CORONA	40.00	42.00	40.40	0.89	63	J51099	4/14/2018	40.00	40.00	40.00	42.00	40.00
1	17TSY32MR	Tratamento Superficial CORONA	40.00	42.00	41.20	1.10	64	J51100	4/14/2018	42.00	42.00	40.00	42.00	40.00
1	17TSY32MR	Tratamento Superficial CORONA	40.00	42.00	41.60	0.89	65	J51101	4/14/2018	40.00	42.00	42.00	42.00	42.00
1	17TSY32MR	Tratamento Superficial CORONA	40.00	42.00	41.60	0.89	66	J51102	4/14/2018	40.00	42.00	42.00	42.00	42.00
1	17TSY32MR	Tratamento Superficial CORONA	40.00	42.00	41.60	0.89	67	J51103	4/14/2018	40.00	42.00	42.00	42.00	42.00
1	17TSY32MR	Tratamento Superficial CORONA	40.00	42.00	41.20	1.10	68	J51104	4/14/2018	40.00	42.00	42.00	42.00	40.00
1	17TSY32MR	Tratamento Superficial CORONA	42.00	44.00	43.20	1.10	69	J51188	4/22/2018	44.00	44.00	42.00	42.00	44.00
