Repository: bombassaro/minitab-replace

# Minitab replacer
Para substituir os cálculos pré importação no minitab

### Requisitos
*  Instalar o NodeJS
*  Instalar o Yarn

### Comandos
*  Para instalar o projeto execute
*  `yarn install`
*  Para rodar o projeto execute
*  `yarn dev`

File: public/1587734526806-2018fev.txt (part 1 of 23)
LINHA	FILME	EXAME	MIN	MAX	MEDIA	DP	ITEM	MR	DATA	X1	X2	X3	X4	X5
1	15TSY32MR	Tratamento Superficial CORONA	42.00	42.00	42.00	0.00	1	J50564	2/22/2018	42.00	42.00	42.00	42.00	42.00
1	15TSY32MR	Tratamento Superficial CORONA	40.00	42.00	41.20	1.10	2	J50565	2/22/2018	40.00	42.00	42.00	40.00	42.00
1	15TSY32MR	Tratamento Superficial CORONA	40.00	42.00	41.20	1.10	3	J50566	2/22/2018	40.00	40.00	42.00	42.00	42.00
1	15TSY32MR	Tratamento Superficial CORONA	40.00	42.00	41.60	0.89	4	J50567	2/23/2018	40.00	42.00	42.00	42.00	42.00
1	15TSY32MR	Tratamento Superficial CORONA	42.00	42.00	42.00	0.00	5	J50568	2/23/2018	42.00	42.00	42.00	42.00	42.00
1	15TSY32MR	Espessura	14.70	15.40	15.16	0.11	1	J50564	2/22/2018	15.00	15.20	15.10	15.30	15.20
1	15TSY32MR	Espessura	15.10	15.70	15.60	0.14	2	J50565	2/22/2018	15.70	15.70	15.40	15.70	15.50
1	15TSY32MR	Espessura	14.80	15.90	15.36	0.09	3	J50566	2/22/2018	15.30	15.40	15.30	15.50	15.30
1	15TSY32MR	Espessura	14.90	15.80	15.40	0.34	4	J50567	2/23/2018	15.50	15.60	15.80	15.00	15.10
1	15TSY32MR	Espessura	14.90	15.50	15.18	0.16	5	J50568	2/23/2018	14.90	15.20	15.20	15.30	15.30
1	15TSY32MR	Gramatura	13.70	13.70	13.70	0.00	1	J50564	2/22/2018	13.70				
1	15TSY32MR	Rendimento	73.00	73.00	73.00	0.00	1	J50564	2/22/2018	73.00				
1	15TSY32MR	Densidade	0.91	0.91	0.91	0.00	1	J50564	2/22/2018	0.91				
1	15TSY32MR	COF NT/NT - DIN. Imediato	0.24	0.28	0.26	0.02	1	J50564	2/22/2018	0.27	0.24	0.28		
1	15TSY32MR	COF COR/COR - Din. - Imediato	0.32	0.37	0.34	0.03	1	J50564	2/22/2018	0.32	0.32	0.37		
1	15TSY32MR	COF NT/NT - Est. Imediato	0.27	0.48	0.36	0.11	1	J50564	2/22/2018	0.48	0.27	0.34		
1	15TSY32MR	COF COR/COR - Est. - Imediato	0.37	0.45	0.40	0.05	1	J50564	2/22/2018	0.37	0.37	0.45		
1	15TSY32MR	COF NT/NT - Din.	0.23	0.23	0.23	0.00	1	J50564	2/22/2018	0.23				
1	15TSY32MR	COF COR/COR - Din.	0.28	0.28	0.28	0.00	1	J50564	2/22/2018	0.28				
1	15TSY32MR	COF  NT/NT - Est.	0.33	0.33	0.33	0.00	1	J50564	2/22/2018	0.33				
1	15TSY32MR	COF COR/COR - Est.	0.42	0.42	0.42	0.00	1	J50564	2/22/2018	0.42				
1	15TSY32MR	Força de Tração DM	147.00	154.00	149.33	4.04	1	J50564	2/22/2018	154.00	147.00	147.00		
1	15TSY32MR	Força de Tração DT	255.00	281.00	271.00	14.00	1	J50564	2/22/2018	281.00	255.00	277.00		
1	15TSY32MR	Alongamento DM	174.00	197.00	184.33	11.68	1	J50564	2/22/2018	182.00	197.00	174.00		
1	15TSY32MR	Alongamento DT	43.00	57.00	51.00	7.21	1	J50564	2/22/2018	57.00	43.00	53.00		
1	15TSY32MR	Módulo Elástico DM	1304.00	1584.00	1465.67	144.94	1	J50564	2/22/2018	1584.00	1509.00	1304.00		
1	15TSY32MR	Módulo Elástico DT	2621.00	2911.00	2770.00	145.17	1	J50564	2/22/2018	2621.00	2778.00	2911.00		
1	15TSY32MR	Estabilidade Dimensional DM	5.00	5.00	5.00	0.00	1	J50564	2/22/2018	5.00	5.00	5.00		
1	15TSY32MR	Estabilidade Dimensional DT	1.00	1.00	1.00	0.00	1	J50564	2/22/2018	1.00	1.00	1.00		
1	15TSY32MR	Brilho 45°	89.00	90.00	89.67	0.58	1	J50564	2/22/2018	89.00	90.00	90.00		
1	15TSY32MR	Haze/difusão	1.10	1.40	1.23	0.15	1	J50564	2/22/2018	1.10	1.20	1.40		
1	15TSY32MR	Força de Selagem NT/NT	386.00	471.00	429.33	42.52	1	J50564	2/22/2018	471.00	431.00	386.00		
1	15TSY32MR	Força de selagem COR/COR	386.00	474.00	432.67	44.24	1	J50564	2/22/2018	438.00	386.00	474.00		
1	15TSY32MR	COF NT/NT - din - 24h	0.23	0.24	0.23	0.01	1	J50564	2/22/2018	0.23	0.24	0.23		
1	15TSY32MR	COF NT/NT - est. - 24h	0.30	0.37	0.33	0.04	1	J50564	2/22/2018	0.31	0.37	0.30		
1	15TSY32MR	COF COR/COR - din. - 24h	0.26	0.30	0.28	0.02	1	J50564	2/22/2018	0.26	0.27	0.30		
1	15TSY32MR	COF COR/COR - est. - 24h	0.39	0.47	0.42	0.04	1	J50564	2/22/2018	0.39	0.40	0.47		
1	15TSY32MR	Módulo Secante 2% DM	886.55	939.47	921.74	30.47	1	J50564	2/22/2018	939.47	886.55	939.19		
1	15TSY32MR	Módulo Secante 2% DT	1514.25	1625.48	1580.78	58.74	1	J50564	2/22/2018	1602.62	1625.48	1514.25		
1	15TSY32MR	Tensão superficial CORONA LO	40.00	40.00	40.00	0.00	1	J50564	2/22/2018	40.00				
1	15TSY32MR	Tensão superficial CORONA LO	38.00	38.00	38.00	0.00	2	J50565	2/22/2018	38.00				
1	15TSY32MR	Tensão superficial CORONA LO	38.00	38.00	38.00	0.00	3	J50566	2/22/2018	38.00				
1	15TSY32MR	Tensão superficial CORONA LO	38.00	38.00	38.00	0.00	4	J50567	2/23/2018	38.00				
1	15TSY32MR	Tensão superficial CORONA LO	38.00	38.00	38.00	0.00	5	J50568	2/23/2018	38.00				
1	15TSY32MR	Tensão superficial CORONA LM	40.00	40.00	40.00	0.00	1	J50564	2/22/2018	40.00				
1	15TSY32MR	Tensão superficial CORONA LM	40.00	40.00	40.00	0.00	2	J50565	2/22/2018	40.00				
1	15TSY32MR	Tensão superficial CORONA LM	40.00	40.00	40.00	0.00	3	J50566	2/22/2018	40.00				
1	15TSY32MR	Tensão superficial CORONA LM	38.00	38.00	38.00	0.00	4	J50567	2/23/2018	38.00				
1	15TSY32MR	Tensão superficial CORONA LM	38.00	38.00	38.00	0.00	5	J50568	2/23/2018	38.00				
1	17TSY32MR	Tratamento Superficial CORONA	42.00	42.00	42.00	0.00	1	J50350	2/1/2018	42.00	42.00	42.00	42.00	42.00
1	17TSY32MR	Tratamento Superficial CORONA	40.00	42.00	41.60	0.89	2	J50351	2/1/2018	42.00	40.00	42.00	42.00	42.00
1	17TSY32MR	Tratamento Superficial CORONA	40.00	40.00	40.00	0.00	3	J50352	2/1/2018	40.00	40.00	40.00	40.00	40.00
1	17TSY32MR	Tratamento Superficial CORONA	40.00	40.00	40.00	0.00	4	J50353	2/1/2018	40.00	40.00	40.00	40.00	40.00
1	17TSY32MR	Tratamento Superficial CORONA	40.00	40.00	40.00	0.00	5	J50354	2/1/2018	40.00	40.00	40.00	40.00	40.00
1	17TSY32MR	Tratamento Superficial CORONA	42.00	42.00	42.00	0.00	6	J50355	2/1/2018	42.00	42.00	42.00	42.00	42.00
1	17TSY32MR	Tratamento Superficial CORONA	40.00	42.00	40.80	1.10	7	J50356	2/2/2018	40.00	42.00	42.00	40.00	40.00
1	17TSY32MR	Tratamento Superficial CORONA	42.00	42.00	42.00	0.00	8	J50357	2/2/2018	42.00	42.00	42.00	42.00	42.00
1	17TSY32MR	Tratamento Superficial CORONA	40.00	42.00	41.20	1.10	9	J50358	2/2/2018	42.00	42.00	40.00	42.00	40.00
1	17TSY32MR	Tratamento Superficial CORONA	40.00	42.00	40.80	1.10	10	J50359	2/2/2018	42.00	42.00	40.00	40.00	40.00
1	17TSY32MR	Tratamento Superficial CORONA	40.00	42.00	41.60	0.89	11	J50360	2/2/2018	42.00	42.00	42.00	42.00	40.00
1	17TSY32MR	Tratamento Superficial CORONA	40.00	40.00	40.00	0.00	12	J50361	2/2/2018	40.00	40.00	40.00	40.00	40.00
1	17TSY32MR	Tratamento Superficial CORONA	40.00	40.00	40.00	0.00	13	J50363	2/2/2018	40.00	40.00	40.00	40.00	40.00
1	17TSY32MR	Tratamento Superficial CORONA	42.00	44.00	42.40	0.89	14	J50377	2/3/2018	42.00	42.00	42.00	44.00	42.00
1	17TSY32MR	Tratamento Superficial CORONA	40.00	42.00	40.40	0.89	15	J50378	2/4/2018	40.00	42.00	40.00	40.00	40.00
1	17TSY32MR	Tratamento Superficial CORONA	40.00	42.00	40.40	0.89	16	J50379	2/4/2018	40.00	42.00	40.00	40.00	40.00
1	17TSY32MR	Tratamento Superficial CORONA	40.00	42.00	40.40	0.89	17	J50380	2/4/2018	40.00	42.00	40.00	40.00	40.00
1	17TSY32MR	Tratamento Superficial CORONA	40.00	42.00	40.80	1.10	18	J50381	2/4/2018	42.00	42.00	40.00	40.00	40.00
1	17TSY32MR	Tratamento Superficial CORONA	40.00	42.00	40.40	0.89	19	J50382	2/4/2018	40.00	40.00	40.00	42.00	40.00
1	17TSY32MR	Tratamento Superficial CORONA	40.00	40.00	40.00	0.00	20	J50383	2/4/2018	40.00	40.00	40.00	40.00	40.00
1	17TSY32MR	Tratamento Superficial CORONA	40.00	40.00	40.00	0.00	21	J50384	2/4/2018	40.00	40.00	40.00	40.00	40.00
1	17TSY32MR	Tratamento Superficial CORONA	40.00	40.00	40.00	0.00	22	J50385	2/4/2018	40.00	40.00	40.00	40.00	40.00
1	17TSY32MR	Tratamento Superficial CORONA	40.00	40.00	40.00	0.00	23	J50386	2/4/2018	40.00	40.00	40.00	40.00	40.00
1	17TSY32MR	Tratamento Superficial CORONA	40.00	40.00	40.00	0.00	24	J50387	2/4/2018	40.00	40.00	40.00	40.00	40.00
1	17TSY32MR	Tratamento Superficial CORONA	40.00	40.00	40.00	0.00	25	J50411	2/7/2018	40.00	40.00	40.00	40.00	40.00
1	17TSY32MR	Tratamento Superficial CORONA	42.00	42.00	42.00	0.00	26	J50412	2/7/2018	42.00	42.00	42.00	42.00	42.00
1	17TSY32MR	Tratamento Superficial CORONA	42.00	42.00	42.00	0.00	27	J50413	2/7/2018	42.00	42.00	42.00	42.00	42.00
1	17TSY32MR	Tratamento Superficial CORONA	42.00	42.00	42.00	0.00	28	J50414	2/8/2018	42.00	42.00	42.00	42.00	42.00
1	17TSY32MR	Tratamento Superficial CORONA	42.00	42.00	42.00	0.00	29	J50415	2/8/2018	42.00	42.00	42.00	42.00	42.00
1	17TSY32MR	Tratamento Superficial CORONA	42.00	42.00	42.00	0.00	30	J50416	2/8/2018	42.00	42.00	42.00	42.00	42.00
1	17TSY32MR	Tratamento Superficial CORONA	42.00	42.00	42.00	0.00	31	J50417	2/8/2018	42.00	42.00	42.00	42.00	42.00
1	17TSY32MR	Tratamento Superficial CORONA	42.00	42.00	42.00	0.00	32	J50418	2/8/2018	42.00	42.00	42.00	42.00	42.00
1	17TSY32MR	Tratamento Superficial CORONA	40.00	42.00	41.60	0.89	33	J50419	2/8/2018	42.00	42.00	42.00	42.00	40.00
1	17TSY32MR	Tratamento Superficial CORONA	40.00	42.00	41.20	1.10	34	J50420	2/8/2018	40.00	40.00	42.00	42.00	42.00
1	17TSY32MR	Tratamento Superficial CORONA	40.00	40.00	40.00	0.00	35	J50421	2/8/2018	40.00	40.00	40.00	40.00	40.00
1	17TSY32MR	Tratamento Superficial CORONA	40.00	40.00	40.00	0.00	36	J50422	2/8/2018	40.00	40.00	40.00	40.00	40.00
1	17TSY32MR	Tratamento Superficial CORONA	40.00	40.00	40.00	0.00	37	J50423	2/9/2018	40.00	40.00	40.00	40.00	40.00
1	17TSY32MR	Tratamento Superficial CORONA	40.00	42.00	40.80	1.10	38	J50424	2/9/2018	40.00	40.00	40.00	42.00	42.00
1	17TSY32MR	Tratamento Superficial CORONA	40.00	40.00	40.00	0.00	39	J50425	2/9/2018	40.00	40.00	40.00	40.00	40.00
1	17TSY32MR	Tratamento Superficial CORONA	40.00	40.00	40.00	0.00	40	J50426	2/9/2018	40.00	40.00	40.00	40.00	40.00
1	17TSY32MR	Tratamento Superficial CORONA	40.00	40.00	40.00	0.00	41	J50427	2/9/2018	40.00	40.00	40.00	40.00	40.00
1	17TSY32MR	Tratamento Superficial CORONA	40.00	40.00	40.00	0.00	42	J50428	2/9/2018	40.00	40.00	40.00	40.00	40.00
1	17TSY32MR	Tratamento Superficial CORONA	42.00	42.00	42.00	0.00	43	J50475	2/13/2018	42.00	42.00	42.00	42.00	42.00
1	17TSY32MR	Tratamento Superficial CORONA	40.00	42.00	41.20	1.10	44	J50476	2/13/2018	42.00	42.00	42.00	40.00	40.00
1	17TSY32MR	Tratamento Superficial CORONA	40.00	42.00	41.20	1.10	45	J50477	2/13/2018	42.00	42.00	42.00	40.00	40.00
1	17TSY32MR	Tratamento Superficial CORONA	40.00	42.00	41.60	0.89	46	J50478	2/13/2018	42.00	42.00	42.00	42.00	40.00
1	17TSY32MR	Tratamento Superficial CORONA	40.00	40.00	40.00	0.00	47	J50479	2/13/2018	40.00	40.00	40.00	40.00	40.00
1	17TSY32MR	Tratamento Superficial CORONA	42.00	44.00	42.80	1.10	48	J50480	2/13/2018	42.00	44.00	44.00	42.00	42.00
1	17TSY32MR	Tratamento Superficial CORONA	42.00	44.00	42.40	0.89	49	J50481	2/13/2018	42.00	44.00	42.00	42.00	42.00
1	17TSY32MR	Tratamento Superficial CORONA	40.00	42.00	41.20	1.10	50	J50482	2/13/2018	42.00	42.00	40.00	40.00	42.00
1	17TSY32MR	Tratamento Superficial CORONA	40.00	42.00	41.20	1.10	51	J50483	2/14/2018	40.00	40.00	42.00	42.00	42.00
1	17TSY32MR	Tratamento Superficial CORONA	40.00	42.00	41.60	0.89	52	J50484	2/14/2018	42.00	42.00	40.00	42.00	42.00
1	17TSY32MR	Tratamento Superficial CORONA	38.00	40.00	39.60	0.89	53	J50485	2/14/2018	40.00	40.00	38.00	40.00	40.00
1	17TSY32MR	Tratamento Superficial CORONA	38.00	40.00	39.20	1.10	54	J50486	2/14/2018	40.00	40.00	38.00	40.00	38.00
1	17TSY32MR	Tratamento Superficial CORONA	42.00	42.00	42.00	0.00	55	J50487	2/14/2018	42.00	42.00	42.00	42.00	42.00
1	17TSY32MR	Tratamento Superficial CORONA	40.00	42.00	41.60	0.89	56	J50488	2/14/2018	42.00	42.00	42.00	42.00	40.00
1	17TSY32MR	Tratamento Superficial CORONA	40.00	40.00	40.00	0.00	57	J50489	2/14/2018	40.00	40.00	40.00	40.00	40.00
1	17TSY32MR	Tratamento Superficial CORONA	40.00	42.00	41.20	1.10	58	J50526	2/19/2018	42.00	42.00	42.00	40.00	40.00
1	17TSY32MR	Tratamento Superficial CORONA	42.00	42.00	42.00	0.00	59	J50527	2/19/2018	42.00	42.00	42.00	42.00	42.00
1	17TSY32MR	Tratamento Superficial CORONA	42.00	44.00	42.80	1.10	60	J50528	2/19/2018	42.00	44.00	44.00	42.00	42.00
1	17TSY32MR	Tratamento Superficial CORONA	42.00	42.00	42.00	0.00	61	J50529	2/19/2018	42.00	42.00	42.00	42.00	42.00
1	17TSY32MR	Tratamento Superficial CORONA	40.00	42.00	41.20	1.10	62	J50530	2/19/2018	42.00	42.00	42.00	40.00	40.00
1	17TSY32MR	Tratamento Superficial CORONA	40.00	42.00	40.40	0.89	63	J50531	2/19/2018	40.00	42.00	40.00	40.00	40.00
1	17TSY32MR	Tratamento Superficial CORONA	40.00	40.00	40.00	0.00	64	J50532	2/19/2018	40.00	40.00	40.00	40.00	40.00
1	17TSY32MR	Tratamento Superficial CORONA	38.00	40.00	39.20	1.10	65	J50533	2/19/2018	40.00	40.00	40.00	38.00	38.00
1	17TSY32MR	Tratamento Superficial CORONA	40.00	40.00	40.00	0.00	66	J50534	2/19/2018	40.00	40.00	40.00	40.00	40.00
1	17TSY32MR	Tratamento Superficial CORONA	38.00	40.00	38.80	1.10	67	J50535	2/19/2018	40.00	40.00	38.00	38.00	38.00
1	17TSY32MR	Tratamento Superficial CORONA	38.00	40.00	38.80	1.10	68	J50536	2/19/2018	40.00	40.00	38.00	38.00	38.00
1	17TSY32MR	Tratamento Superficial CORONA	40.00	42.00	41.20	1.10	69	J50537	2/19/2018	40.00	40.00	42.00	42.00	42.00
1	17TSY32MR	Tratamento Superficial CORONA	40.00	40.00	40.00	0.00	70	J50538	2/20/2018	40.00	40.00	40.00	40.00	40.00
1	17TSY32MR	Tratamento Superficial CORONA	38.00	40.00	38.80	1.10	71	J50539	2/20/2018	40.00	40.00	38.00	38.00	38.00
1	17TSY32MR	Tratamento Superficial CORONA	40.00	42.00	40.80	1.10	72	J50540	2/20/2018	42.00	42.00	40.00	40.00	40.00
1	17TSY32MR	Tratamento Superficial CORONA	40.00	42.00	40.80	1.10	73	J50541	2/20/2018	42.00	42.00	40.00	40.00	40.00
1	17TSY32MR	Tratamento Superficial CORONA	40.00	42.00	40.80	1.10	74	J50542	2/20/2018	42.00	42.00	40.00	40.00	40.00
1	17TSY32MR	Tratamento Superficial CORONA	42.00	42.00	42.00	0.00	75	J50543	2/20/2018	42.00	42.00	42.00	42.00	42.00
1	17TSY32MR	Tratamento Superficial CORONA	40.00	40.00	40.00	0.00	76	J50544	2/20/2018	40.00	40.00	40.00	40.00	40.00
1	17TSY32MR	Tratamento Superficial CORONA	40.00	40.00	40.00	0.00	77	J50545	2/20/2018	40.00	40.00	40.00	40.00	40.00
1	17TSY32MR	Tratamento Superficial CORONA	40.00	40.00	40.00	0.00	78	J50546	2/20/2018	40.00	40.00	40.00	40.00	40.00
1	17TSY32MR	Tratamento Superficial CORONA	40.00	42.00	40.80	1.10	79	J50547	2/21/2018	42.00	40.00	40.00	42.00	40.00
1	17TSY32MR	Tratamento Superficial CORONA	40.00	40.00	40.00	0.00	80	J50548	2/21/2018	40.00	40.00	40.00	40.00	40.00
1	17TSY32MR	Tratamento Superficial CORONA	38.00	38.00	38.00	0.00	81	J50549	2/21/2018	38.00	38.00	38.00	38.00	38.00
1	17TSY32MR	Tratamento Superficial CORONA	40.00	40.00	40.00	0.00	82	J50553	2/21/2018	40.00	40.00	40.00	40.00	40.00
1	17TSY32MR	Tratamento Superficial CORONA	42.00	42.00	42.00	0.00	83	J50554	2/21/2018	42.00	42.00	42.00	42.00	42.00
1	17TSY32MR	Tratamento Superficial CORONA	42.00	42.00	42.00	0.00	84	J50555	2/21/2018	42.00	42.00	42.00	42.00	42.00
1	17TSY32MR	Tratamento Superficial CORONA	42.00	42.00	42.00	0.00	85	J50556	2/21/2018	42.00	42.00	42.00	42.00	42.00
1	17TSY32MR	Tratamento Superficial CORONA	42.00	42.00	42.00	0.00	86	J50557	2/21/2018	42.00	42.00	42.00	42.00	42.00
1	17TSY32MR	Tratamento Superficial CORONA	42.00	44.00	42.80	1.10	87	J50558	2/22/2018	42.00	42.00	44.00	44.00	42.00
1	17TSY32MR	Tratamento Superficial CORONA	42.00	42.00	42.00	0.00	88	J50559	2/22/2018	42.00	42.00	42.00	42.00	42.00
1	17TSY32MR	Tratamento Superficial CORONA	42.00	42.00	42.00	0.00	89	J50560	2/22/2018	42.00	42.00	42.00	42.00	42.00
1	17TSY32MR	Tratamento Superficial CORONA	42.00	42.00	42.00	0.00	90	J50561	2/22/2018	42.00	42.00	42.00	42.00	42.00
1	17TSY32MR	Tratamento Superficial CORONA	42.00	42.00	42.00	0.00	91	J50562	2/22/2018	42.00	42.00	42.00	42.00	42.00
1	17TSY32MR	Tratamento Superficial CORONA	42.00	42.00	42.00	0.00	92	J50563	2/22/2018	42.00	42.00	42.00	42.00	42.00
1	17TSY32MR	Tratamento Superficial CORONA	40.00	42.00	41.60	0.89	93	J50593	2/25/2018	40.00	42.00	42.00	42.00	42.00
1	17TSY32MR	Tratamento Superficial CORONA	40.00	42.00	40.80	1.10	94	J50594	2/25/2018	42.00	42.00	40.00	40.00	40.00
1	17TSY32MR	Tratamento Superficial CORONA	40.00	42.00	41.60	0.89	95	J50595	2/25/2018	42.00	42.00	42.00	42.00	40.00
1	17TSY32MR	Tratamento Superficial CORONA	40.00	40.00	40.00	0.00	96	J50596	2/25/2018	40.00	40.00	40.00	40.00	40.00
1	17TSY32MR	Tratamento Superficial CORONA	40.00	40.00	40.00	0.00	97	J50597	2/25/2018	40.00	40.00	40.00	40.00	40.00
1	17TSY32MR	Tratamento Superficial CORONA	40.00	42.00	40.80	1.10	98	J50598	2/25/2018	40.00	40.00	42.00	42.00	40.00
1	17TSY32MR	Tratamento Superficial CORONA	40.00	42.00	41.60	0.89	99	J50599	2/25/2018	42.00	42.00	40.00	42.00	42.00
1	17TSY32MR	Tratamento Superficial CORONA	40.00	42.00	40.80	1.10	100	J50600	2/26/2018	40.00	42.00	42.00	40.00	40.00
1	17TSY32MR	Tratamento Superficial CORONA	40.00	40.00	40.00	0.00	101	J50601	2/26/2018	40.00	40.00	40.00	40.00	40.00
1	17TSY32MR	Tratamento Superficial CORONA	40.00	42.00	40.80	1.10	102	J50602	2/26/2018	42.00	40.00	40.00	40.00	42.00
1	17TSY32MR	Tratamento Superficial CORONA	42.00	42.00	42.00	0.00	103	J50603	2/26/2018	42.00	42.00	42.00	42.00	42.00
1	17TSY32MR	Tratamento Superficial CORONA	42.00	42.00	42.00	0.00	104	J50604	2/26/2018	42.00	42.00	42.00	42.00	42.00
1	17TSY32MR	Tratamento Superficial CORONA	42.00	42.00	42.00	0.00	105	J50605	2/26/2018	42.00	42.00	42.00	42.00	42.00
1	17TSY32MR	Tratamento Superficial CORONA	40.00	40.00	40.00	0.00	106	J50606	2/26/2018	40.00	40.00	40.00	40.00	40.00
1	17TSY32MR	Tratamento Superficial CORONA	40.00	42.00	41.60	0.89	107	J50607	2/27/2018	42.00	42.00	40.00	42.00	42.00
1	17TSY32MR	Tratamento Superficial CORONA	42.00	42.00	42.00	0.00	108	J50608	2/27/2018	42.00	42.00	42.00	42.00	42.00
1	17TSY32MR	Tratamento Superficial CORONA	42.00	44.00	42.40	0.89	109	J50609	2/27/2018	42.00	42.00	42.00	44.00	42.00
1	17TSY32MR	Tratamento Superficial CORONA	40.00	44.00	42.00	1.41	110	J50610	2/27/2018	40.00	44.00	42.00	42.00	42.00
1	17TSY32MR	Tratamento Superficial CORONA	40.00	42.00	41.60	0.89	111	J50611	2/27/2018	40.00	42.00	42.00	42.00	42.00
1	17TSY32MR	Tratamento Superficial CORONA	42.00	42.00	42.00	0.00	112	J50613	2/27/2018	42.00	42.00	42.00	42.00	42.00
1	17TSY32MR	Tratamento Superficial CORONA	40.00	42.00	41.20	1.10	113	J50614	2/27/2018	40.00	40.00	42.00	42.00	42.00
1	17TSY32MR	Tratamento Superficial CORONA	40.00	42.00	40.80	1.10	114	J50615	2/27/2018	40.00	42.00	42.00	40.00	40.00
1	17TSY32MR	Tratamento Superficial CORONA	42.00	44.00	43.20	1.10	115	J50616	2/28/2018	42.00	44.00	44.00	44.00	42.00
1	17TSY32MR	Tratamento Superficial CORONA	42.00	44.00	42.40	0.89	116	J50617	2/28/2018	42.00	44.00	42.00	42.00	42.00
1	17TSY32MR	Tratamento Superficial CORONA	42.00	44.00	42.80	1.10	117	J50618	2/28/2018	42.00	42.00	42.00	44.00	44.00
1	17TSY32MR	Tratamento Superficial CORONA	38.00	40.00	39.60	0.89	118	J50619	2/28/2018	40.00	40.00	38.00	40.00	40.00
1	17TSY32MR	Tratamento Superficial CORONA	40.00	42.00	41.20	1.10	119	J50620	2/28/2018	40.00	42.00	40.00	42.00	42.00
1	17TSY32MR	Tratamento Superficial CORONA	40.00	42.00	41.20	1.10	120	J50621	2/28/2018	40.00	40.00	42.00	42.00	42.00
1	17TSY32MR	Tratamento Superficial CORONA	42.00	44.00	43.60	0.89	121	J50622	2/28/2018	42.00	44.00	44.00	44.00	44.00
1	17TSY32MR	Tratamento Superficial CORONA	40.00	42.00	40.80	1.10	122	J50623	2/28/2018	42.00	42.00	40.00	40.00	40.00
1	17TSY32MR	Tratamento Superficial CORONA	40.00	40.00	40.00	0.00	123	J60524	2/28/2018	40.00	40.00	40.00	40.00	40.00
1	17TSY32MR	Espessura	16.20	17.20	16.62	0.24	1	J50350	2/1/2018	16.40	16.50	16.50	16.70	17.00
1	17TSY32MR	Espessura	16.70	17.45	17.29	0.10	2	J50351	2/1/2018	17.30	17.20	17.45	17.32	17.20
1	17TSY32MR	Espessura	16.60	17.40	17.22	0.13	3	J50352	2/1/2018	17.10	17.10	17.40	17.30	17.20
1	17TSY32MR	Espessura	16.60	17.40	17.02	0.15	4	J50353	2/1/2018	17.00	17.10	17.00	16.80	17.20
1	17TSY32MR	Espessura	16.90	17.80	17.54	0.19	5	J50354	2/1/2018	17.60	17.40	17.60	17.30	17.80
1	17TSY32MR	Espessura	17.10	17.60	17.36	0.13	6	J50355	2/1/2018	17.50	17.30	17.50	17.30	17.20
1	17TSY32MR	Espessura	16.70	17.50	17.38	0.08	7	J50356	2/2/2018	17.40	17.30	17.50	17.40	17.30
1	17TSY32MR	Espessura	16.90	17.60	17.48	0.13	8	J50357	2/2/2018	17.60	17.40	17.50	17.30	17.60
1	17TSY32MR	Espessura	16.60	17.50	17.28	0.15	9	J50358	2/2/2018	17.30	17.20	17.50	17.30	17.10
1	17TSY32MR	Espessura	16.80	17.70	17.46	0.18	10	J50359	2/2/2018	17.60	17.70	17.40	17.30	17.30
1	17TSY32MR	Espessura	16.70	17.50	17.14	0.30	11	J50360	2/2/2018	16.70	17.10	17.10	17.50	17.30
1	17TSY32MR	Espessura	16.90	17.50	17.26	0.13	12	J50361	2/2/2018	17.20	17.10	17.20	17.40	17.40
1	17TSY32MR	Espessura	16.60	17.80	16.84	0.18	13	J50363	2/2/2018	17.00	17.00	16.90	16.70	16.60
1	17TSY32MR	Espessura	16.60	17.40	16.89	0.09	14	J50377	2/3/2018	16.96	16.80	17.00	16.90	16.80
1	17TSY32MR	Espessura	16.50	17.70	17.16	0.09	15	J50378	2/4/2018	17.20	17.00	17.20	17.20	17.20
1	17TSY32MR	Espessura	16.50	17.40	17.18	0.13	16	J50379	2/4/2018	17.10	17.10	17.40	17.10	17.20
1	17TSY32MR	Espessura	16.50	17.40	17.12	0.11	17	J50380	2/4/2018	17.20	17.20	17.20	17.00	17.00
1	17TSY32MR	Espessura	16.80	17.50	17.34	0.11	18	J50381	2/4/2018	17.20	17.30	17.50	17.40	17.30
1	17TSY32MR	Espessura	16.30	17.30	16.86	0.21	19	J50382	2/4/2018	16.60	16.70	17.00	17.10	16.90
1	17TSY32MR	Espessura	16.80	17.60	17.32	0.26	20	J50383	2/4/2018	17.40	17.00	17.10	17.50	17.60
1	17TSY32MR	Espessura	16.60	17.80	17.20	0.25	21	J50384	2/4/2018	17.30	17.00	17.00	17.10	17.60
1	17TSY32MR	Espessura	16.30	17.30	17.02	0.19	22	J50385	2/4/2018	17.00	17.10	16.90	16.80	17.30
1	17TSY32MR	Espessura	16.90	17.70	17.34	0.21	23	J50386	2/4/2018	17.70	17.30	17.20	17.20	17.30
1	17TSY32MR	Espessura	16.70	17.20	16.84	0.11	24	J50387	2/4/2018	16.90	16.80	17.00	16.80	16.70
1	17TSY32MR	Espessura	16.60	17.40	17.06	0.09	25	J50411	2/7/2018	17.00	17.00	17.10	17.00	17.20
1	17TSY32MR	Espessura	16.90	17.50	17.26	0.18	26	J50412	2/7/2018	17.40	17.10	17.12	17.20	17.50
1	17TSY32MR	Espessura	16.80	17.60	17.04	0.27	27	J50413	2/7/2018	17.50	17.00	17.00	16.90	16.80
1	17TSY32MR	Espessura	16.80	17.60	16.86	0.05	28	J50414	2/8/2018	16.80	16.90	16.80	16.90	16.90
1	17TSY32MR	Espessura	16.80	17.80	17.56	0.21	29	J50415	2/8/2018	17.80	17.60	17.40	17.30	17.70
1	17TSY32MR	Espessura	17.00	17.60	17.28	0.18	30	J50416	2/8/2018	17.50	17.40	17.30	17.10	17.10
1	17TSY32MR	Espessura	16.50	17.60	17.42	0.16	31	J50417	2/8/2018	17.20	17.30	17.50	17.50	17.60
1	17TSY32MR	Espessura	16.50	17.70	17.10	0.37	32	J50418	2/8/2018	16.70	16.80	17.30	17.60	17.10
1	17TSY32MR	Espessura	16.90	17.90	17.28	0.11	33	J50419	2/8/2018	17.10	17.30	17.40	17.30	17.30
1	17TSY32MR	Espessura	17.00	17.80	17.38	0.38	34	J50420	2/8/2018	17.00	17.70	17.00	17.80	17.40
1	17TSY32MR	Espessura	16.90	17.60	17.42	0.11	35	J50421	2/8/2018	17.60	17.40	17.30	17.40	17.40
1	17TSY32MR	Espessura	16.90	17.90	17.56	0.30	36	J50422	2/8/2018	17.70	17.90	17.70	17.30	17.20
1	17TSY32MR	Espessura	16.90	17.80	17.50	0.20	37	J50423	2/9/2018	17.70	17.30	17.30	17.70	17.50
1	17TSY32MR	Espessura	16.20	17.30	16.82	0.30	38	J50424	2/9/2018	16.30	17.00	16.80	17.00	17.00
1	17TSY32MR	Espessura	16.80	17.70	17.02	0.11	39	J50425	2/9/2018	17.20	17.00	17.00	16.90	17.00
1	17TSY32MR	Espessura	16.60	17.60	17.40	0.23	40	J50426	2/9/2018	17.00	17.50	17.40	17.60	17.50
1	17TSY32MR	Espessura	16.70	17.80	16.98	0.15	41	J50427	2/9/2018	17.20	17.00	16.80	17.00	16.90
1	17TSY32MR	Espessura	16.70	17.90	17.08	0.13	42	J50428	2/9/2018	16.90	17.20	17.00	17.20	17.10
1	17TSY32MR	Espessura	16.90	17.60	17.20	0.12	43	J50475	2/13/2018	17.20	17.00	17.30	17.30	17.20
1	17TSY32MR	Espessura	16.80	17.50	17.10	0.27	44	J50476	2/13/2018	17.20	17.10	16.80	16.90	17.50
1	17TSY32MR	Espessura	17.10	17.70	17.22	0.08	45	J50477	2/13/2018	17.30	17.20	17.20	17.30	17.10
1	17TSY32MR	Espessura	16.50	17.40	17.24	0.15	46	J50478	2/13/2018	17.40	17.20	17.10	17.10	17.40
1	17TSY32MR	Espessura	16.90	17.60	17.44	0.21	47	J50479	2/13/2018	17.10	17.50	17.40	17.60	17.60
1	17TSY32MR	Espessura	16.90	17.80	17.18	0.08	48	J50480	2/13/2018	17.30	17.10	17.10	17.20	17.20
1	17TSY32MR	Espessura	17.30	18.00	17.44	0.05	49	J50481	2/13/2018	17.40	17.50	17.40	17.50	17.40
1	17TSY32MR	Espessura	16.70	17.60	17.24	0.05	50	J50482	2/13/2018	17.30	17.20	17.30	17.20	17.20
1	17TSY32MR	Espessura	16.80	17.50	17.06	0.18	51	J50483	2/14/2018	16.80	17.10	17.00	17.30	17.10
1	17TSY32MR	Espessura	16.70	17.80	17.38	0.32	52	J50484	2/14/2018	17.00	17.20	17.30	17.80	17.60
1	17TSY32MR	Espessura	16.80	17.60	17.32	0.26	53	J50485	2/14/2018	16.90	17.30	17.60	17.40	17.40
1	17TSY32MR	Espessura	16.90	17.80	17.44	0.29	54	J50486	2/14/2018	17.50	17.60	17.80	17.20	17.10
1	17TSY32MR	Espessura	16.80	17.50	17.38	0.13	55	J50487	2/14/2018	17.50	17.40	17.20	17.50	17.30
1	17TSY32MR	Espessura	16.50	17.50	17.14	0.11	56	J50488	2/14/2018	17.20	17.30	17.10	17.00	17.10
1	17TSY32MR	Espessura	16.60	17.60	17.22	0.30	57	J50489	2/14/2018	17.40	17.50	17.40	16.80	17.00
1	17TSY32MR	Espessura	16.30	17.20	16.64	0.05	58	J50526	2/19/2018	16.60	16.60	16.70	16.60	16.70
1	17TSY32MR	Espessura	16.80	17.50	17.24	0.19	59	J50528	2/19/2018	17.10	17.30	17.00	17.50	17.30
1	17TSY32MR	Espessura	16.80	17.80	17.50	0.17	60	J50529	2/19/2018	17.40	17.80	17.50	17.40	17.40
1	17TSY32MR	Espessura	16.70	17.40	17.30	0.10	61	J50530	2/19/2018	17.20	17.40	17.20	17.40	17.30
1	17TSY32MR	Espessura	16.50	17.50	17.24	0.17	62	J50531	2/19/2018	17.10	17.10	17.20	17.50	17.30
1	17TSY32MR	Espessura	16.60	17.70	17.30	0.34	63	J50532	2/19/2018	17.20	17.10	16.90	17.70	17.60
1	17TSY32MR	Espessura	16.80	17.60	17.52	0.11	64	J50533	2/19/2018	17.60	17.40	17.40	17.60	17.60
1	17TSY32MR	Espessura	16.50	17.50	17.32	0.15	65	J50534	2/19/2018	17.50	17.30	17.40	17.10	17.30
1	17TSY32MR	Espessura	17.00	18.00	17.76	0.17	66	J50535	2/19/2018	17.50	17.70	17.90	17.90	17.80
1	17TSY32MR	Espessura	17.00	17.80	17.30	0.14	67	J50536	2/19/2018	17.30	17.10	17.30	17.30	17.50
1	17TSY32MR	Espessura	16.70	17.30	16.84	0.05	68	J50537	2/19/2018	16.80	16.90	16.80	16.80	16.90
1	17TSY32MR	Espessura	16.60	17.30	16.94	0.13	69	J50538	2/20/2018	17.00	16.80	16.80	17.00	17.10
1	17TSY32MR	Espessura	17.00	18.00	17.26	0.15	70	J50539	2/20/2018	17.30	17.10	17.50	17.20	17.20
1	17TSY32MR	Espessura	16.40	17.50	16.68	0.26	71	J50540	2/20/2018	16.60	16.40	16.50	17.00	16.90
1	17TSY32MR	Espessura	16.70	17.40	16.88	0.19	72	J50541	2/20/2018	16.70	17.20	16.80	16.80	16.90
1	17TSY32MR	Espessura	16.00	17.30	16.68	0.24	73	J50542	2/20/2018	16.50	16.40	16.80	17.00	16.70
1	17TSY32MR	Espessura	16.40	17.60	17.18	0.16	74	J50543	2/20/2018	17.30	16.90	17.20	17.30	17.20
1	17TSY32MR	Espessura	16.20	17.30	16.64	0.29	75	J50544	2/20/2018	16.80	16.50	16.20	16.80	16.90
1	17TSY32MR	Espessura	16.20	17.30	17.04	0.11	76	J50545	2/20/2018	16.90	17.00	17.20	17.10	17.00
1	17TSY32MR	Espessura	17.20	17.90	17.54	0.17	77	J50546	2/20/2018	17.50	17.60	17.40	17.40	17.80
1	17TSY32MR	Espessura	16.90	17.60	17.28	0.13	78	J50547	2/21/2018	17.30	17.10	17.40	17.20	17.40
1	17TSY32MR	Espessura	16.50	17.30	16.62	0.13	79	J50548	2/21/2018	16.50	16.80	16.60	16.70	16.50
1	17TSY32MR	Espessura	16.30	17.80	16.48	0.15	80	J50549	2/21/2018	16.40	16.30	16.50	16.50	16.70
1	17TSY32MR	Espessura	16.80	18.00	17.14	0.17	81	J50553	2/21/2018	17.00	17.00	17.20	17.40	17.10
1	17TSY32MR	Espessura	17.00	17.90	17.68	0.13	82	J50554	2/21/2018	17.60	17.50	17.80	17.80	17.70
1	17TSY32MR	Espessura	16.50	17.40	17.20	0.12	83	J50555	2/21/2018	17.00	17.30	17.30	17.20	17.20
1	17TSY32MR	Espessura	17.00	17.90	17.46	0.29	84	J50556	2/21/2018	17.30	17.20	17.60	17.30	17.90
1	17TSY32MR	Espessura	16.40	17.40	16.84	0.29	85	J50557	2/21/2018	17.10	17.00	17.00	16.70	16.40
1	17TSY32MR	Espessura	16.70	17.70	17.20	0.16	86	J50558	2/22/2018	17.40	17.20	17.00	17.10	17.30
1	17TSY32MR	Espessura	16.90	17.80	17.64	0.18	87	J50559	2/22/2018	17.80	17.80	17.70	17.50	17.40
1	17TSY32MR	Espessura	16.00	17.70	17.38	0.08	88	J50560	2/22/2018	17.30	17.50	17.40	17.30	17.40
1	17TSY32MR	Espessura	16.90	17.70	17.58	0.11	89	J50561	2/22/2018	17.50	17.70	17.50	17.70	17.50
1	17TSY32MR	Espessura	17.20	17.70	17.52	0.15	90	J50562	2/22/2018	17.50	17.30	17.50	17.60	17.70
1	17TSY32MR	Espessura	16.60	17.40	17.12	0.19	91	J50563	2/22/2018	17.40	17.20	16.90	17.10	17.00
1	17TSY32MR	Espessura	16.80	17.50	17.12	0.15	92	J50593	2/25/2018	17.10	16.90	17.20	17.30	17.10
1	17TSY32MR	Espessura	16.40	17.20	16.56	0.25	93	J50594	2/25/2018	17.00	16.50	16.40	16.40	16.50
1	17TSY32MR	Espessura	16.80	17.40	16.94	0.11	94	J50595	2/25/2018	17.10	16.90	16.80	16.90	17.00
1	17TSY32MR	Espessura	16.70	17.50	17.26	0.17	95	J50596	2/25/2018	17.30	17.50	17.10	17.30	17.10
1	17TSY32MR	Espessura	16.50	17.70	16.96	0.21	96	J50597	2/25/2018	16.80	16.80	17.00	16.90	17.30
1	17TSY32MR	Espessura	17.00	18.10	17.66	0.19	97	J50598	2/25/2018	17.90	17.80	17.60	17.60	17.40
1	17TSY32MR	Espessura	16.80	17.40	17.28	0.16	98	J50599	2/25/2018	17.30	17.00	17.30	17.40	17.40
1	17TSY32MR	Espessura	17.00	17.80	17.54	0.17	99	J50600	2/26/2018	17.60	17.80	17.50	17.40	17.40
1	17TSY32MR	Espessura	16.60	17.60	16.70	0.10	100	J50601	2/26/2018	16.80	16.60	16.60	16.70	16.80
1	17TSY32MR	Espessura	16.70	17.70	17.40	0.28	101	J50602	2/26/2018	17.70	17.60	17.50	17.10	17.10
1	17TSY32MR	Espessura	16.10	17.90	16.26	0.15	102	J50603	2/26/2018	16.20	16.30	16.10	16.50	16.20
1	17TSY32MR	Espessura	16.40	17.60	17.48	0.16	103	J50604	2/26/2018	17.20	17.60	17.50	17.50	17.60
1	17TSY32MR	Espessura	16.70	17.20	16.94	0.11	104	J50605	2/26/2018	17.00	16.90	17.10	16.90	16.80
1	17TSY32MR	Espessura	16.80	17.60	17.04	0.15	105	J50606	2/26/2018	17.00	16.80	17.10	17.10	17.20
1	17TSY32MR	Espessura	17.10	17.60	17.38	0.13	106	J50607	2/27/2018	17.50	17.30	17.50	17.40	17.20
1	17TSY32MR	Espessura	16.80	18.00	17.44	0.25	107	J50608	2/27/2018	17.10	17.40	17.50	17.80	17.40
1	17TSY32MR	Espessura	16.00	17.90	17.32	0.08	108	J50609	2/27/2018	17.30	17.40	17.20	17.30	17.40
1	17TSY32MR	Espessura	16.80	17.90	17.24	0.21	109	J50610	2/27/2018	17.10	17.10	17.20	17.20	17.60
1	17TSY32MR	Espessura	16.50	17.40	17.18	0.19	110	J50611	2/27/2018	17.40	17.30	17.10	17.20	16.90
1	17TSY32MR	Espessura	16.70	17.60	17.40	0.20	111	J50613	2/27/2018	17.50	17.30	17.50	17.60	17.10
1	17TSY32MR	Espessura	16.20	17.80	17.50	0.20	112	J50614	2/27/2018	17.80	17.40	17.40	17.30	17.60
1	17TSY32MR	Espessura	16.70	17.70	17.34	0.13	113	J50615	2/27/2018	17.20	17.40	17.20	17.40	17.50
1	17TSY32MR	Espessura	16.80	17.40	17.24	0.15	114	J50616	2/28/2018	17.20	17.10	17.40	17.10	17.40
1	17TSY32MR	Espessura	16.70	17.80	17.28	0.16	115	J50617	2/28/2018	17.20	17.50	17.40	17.20	17.10
1	17TSY32MR	Espessura	16.80	17.70	17.00	0.19	116	J50618	2/28/2018	17.30	17.00	16.80	17.00	16.90
1	17TSY32MR	Espessura	16.80	18.10	17.74	0.33	117	J50619	2/28/2018	17.80	17.80	18.10	17.80	17.20
1	17TSY32MR	Espessura	16.50	17.80	17.10	0.07	118	J50620	2/28/2018	17.10	17.10	17.00	17.10	17.20
1	17TSY32MR	Espessura	16.70	17.60	17.30	0.12	119	J50621	2/28/2018	17.10	17.30	17.30	17.40	17.40
1	17TSY32MR	Espessura	16.60	17.60	17.00	0.10	120	J50622	2/28/2018	16.90	16.90	17.10	17.00	17.10
1	17TSY32MR	Espessura	16.00	17.30	16.82	0.38	121	J50623	2/28/2018	17.30	17.10	16.40	16.80	16.50
1	17TSY32MR	Espessura	16.80	17.80	17.19	0.14	122	J60524	2/28/2018	17.10	17.00	17.34	17.30	17.20
1	17TSY32MR	Gramatura	15.20	15.20	15.20	0.00	1	J50377	2/3/2018	15.20				
1	17TSY32MR	Gramatura	15.50	15.50	15.50	0.00	2	J50412	2/7/2018	15.50				
1	17TSY32MR	Gramatura	15.30	15.30	15.30	0.00	3	J50475	2/13/2018	15.30				
1	17TSY32MR	Gramatura	15.20	15.20	15.20	0.00	4	J50526	2/19/2018	15.20				
1	17TSY32MR	Gramatura	15.60	15.60	15.60	0.00	5	J50553	2/21/2018	15.60				
1	17TSY32MR	Gramatura	15.40	15.40	15.40	0.00	6	J50593	2/25/2018	15.40				
1	17TSY32MR	Gramatura	15.40	15.40	15.40	0.00	7	J50614	2/27/2018	15.40				
1	17TSY32MR	Rendimento	65.80	65.80	65.80	0.00	1	J50377	2/3/2018	65.80				
1	17TSY32MR	Rendimento	64.50	64.50	64.50	0.00	2	J50412	2/7/2018	64.50				
1	17TSY32MR	Rendimento	65.40	65.40	65.40	0.00	3	J50475	2/13/2018	65.40				
1	17TSY32MR	Rendimento	65.80	65.80	65.80	0.00	4	J50526	2/19/2018	65.80				
1	17TSY32MR	Rendimento	64.10	64.10	64.10	0.00	5	J50553	2/21/2018	64.10				
1	17TSY32MR	Rendimento	64.90	64.90	64.90	0.00	6	J50593	2/25/2018	64.90				
1	17TSY32MR	Rendimento	64.90	64.90	64.90	0.00	7	J50614	2/27/2018	64.90				
1	17TSY32MR	Densidade	0.89	0.89	0.89	0.00	1	J50377	2/3/2018	0.89				
1	17TSY32MR	Densidade	0.90	0.90	0.90	0.00	2	J50412	2/7/2018	0.90				
1	17TSY32MR	Densidade	0.88	0.88	0.88	0.00	3	J50475	2/13/2018	0.88				
1	17TSY32MR	Densidade	0.91	0.91	0.91	0.00	4	J50526	2/19/2018	0.91				
1	17TSY32MR	Densidade	0.91	0.91	0.91	0.00	5	J50553	2/21/2018	0.91				
1	17TSY32MR	Densidade	0.89	0.89	0.89	0.00	6	J50593	2/25/2018	0.89				
1	17TSY32MR	Densidade	0.89	0.89	0.89	0.00	7	J50614	2/27/2018	0.89				
1	17TSY32MR	COF NT/NT - DIN. Imediato	0.29	0.31	0.30	0.01	1	J50352	2/1/2018	0.29	0.30	0.31		
1	17TSY32MR	COF NT/NT - DIN. Imediato	0.25	0.27	0.26	0.01	2	J50355	2/1/2018	0.27	0.25	0.27		
1	17TSY32MR	COF NT/NT - DIN. Imediato	0.26	0.28	0.27	0.01	3	J50359	2/2/2018	0.27	0.26	0.28		
1	17TSY32MR	COF NT/NT - DIN. Imediato	0.27	0.28	0.27	0.01	4	J50361	2/2/2018	0.28	0.27	0.27		
1	17TSY32MR	COF NT/NT - DIN. Imediato	0.28	0.30	0.29	0.01	5	J50377	2/3/2018	0.30	0.29	0.28		
1	17TSY32MR	COF NT/NT - DIN. Imediato	0.29	0.37	0.32	0.04	6	J50381	2/4/2018	0.37	0.30	0.29		
1	17TSY32MR	COF NT/NT - DIN. Imediato	0.30	0.33	0.32	0.02	7	J50383	2/4/2018	0.33	0.30	0.33		
1	17TSY32MR	COF NT/NT - DIN. Imediato	0.25	0.29	0.27	0.02	8	J50385	2/4/2018	0.26	0.25	0.29		
1	17TSY32MR	COF NT/NT - DIN. Imediato	0.32	0.34	0.33	0.01	9	J50412	2/7/2018	0.32	0.32	0.34		
1	17TSY32MR	COF NT/NT - DIN. Imediato	0.26	0.31	0.29	0.03	10	J50414	2/8/2018	0.31	0.26	0.29		
1	17TSY32MR	COF NT/NT - DIN. Imediato	0.26	0.28	0.27	0.01	11	J50417	2/8/2018	0.26	0.28	0.28		
1	17TSY32MR	COF NT/NT - DIN. Imediato	0.29	0.31	0.30	0.01	12	J50419	2/8/2018	0.30	0.31	0.29		
1	17TSY32MR	COF NT/NT - DIN. Imediato	0.30	0.32	0.31	0.01	13	J50421	2/8/2018	0.30	0.32	0.32		
1	17TSY32MR	COF NT/NT - DIN. Imediato	0.29	0.29	0.29	0.00	14	J50423	2/9/2018	0.29	0.29	0.29		
1	17TSY32MR	COF NT/NT - DIN. Imediato	0.29	0.31	0.30	0.01	15	J50426	2/9/2018	0.29	0.29	0.31		
1	17TSY32MR	COF NT/NT - DIN. Imediato	0.27	0.31	0.29	0.02	16	J50475	2/13/2018	0.30	0.27	0.31		
1	17TSY32MR	COF NT/NT - DIN. Imediato	0.26	0.27	0.27	0.01	17	J50478	2/13/2018	0.27	0.27	0.26		
1	17TSY32MR	COF NT/NT - DIN. Imediato	0.30	0.32	0.31	0.01	18	J50481	2/13/2018	0.30	0.31	0.32		
1	17TSY32MR	COF NT/NT - DIN. Imediato	0.26	0.29	0.27	0.02	19	J50483	2/14/2018	0.27	0.26	0.29		
1	17TSY32MR	COF NT/NT - DIN. Imediato	0.26	0.30	0.28	0.02	20	J50486	2/14/2018	0.26	0.28	0.30		
1	17TSY32MR	COF NT/NT - DIN. Imediato	0.30	0.32	0.31	0.01	21	J50526	2/19/2018	0.30	0.32	0.32		
1	17TSY32MR	COF NT/NT - DIN. Imediato	0.28	0.28	0.28	0.00	22	J50529	2/19/2018	0.28	0.28	0.28		
1	17TSY32MR	COF NT/NT - DIN. Imediato	0.29	0.32	0.30	0.02	23	J50532	2/19/2018	0.29	0.29	0.32		
1	17TSY32MR	COF NT/NT - DIN. Imediato	0.29	0.31	0.30	0.01	24	J50534	2/19/2018	0.29	0.31	0.31		
1	17TSY32MR	COF NT/NT - DIN. Imediato	0.24	0.31	0.29	0.04	25	J50535	2/19/2018	0.24	0.31	0.31		
1	17TSY32MR	COF NT/NT - DIN. Imediato	0.27	0.27	0.27	0.00	26	J50538	2/20/2018	0.27	0.27	0.27		
1	17TSY32MR	COF NT/NT - DIN. Imediato	0.27	0.27	0.27	0.00	27	J50540	2/20/2018	0.27	0.27	0.27		
1	17TSY32MR	COF NT/NT - DIN. Imediato	0.26	0.29	0.27	0.02	28	J50542	2/20/2018	0.27	0.29	0.26		
1	17TSY32MR	COF NT/NT - DIN. Imediato	0.27	0.31	0.30	0.02	29	J50547	2/21/2018	0.27	0.31	0.31		
1	17TSY32MR	COF NT/NT - DIN. Imediato	0.25	0.28	0.27	0.02	30	J50553	2/21/2018	0.27	0.28	0.25		
1	17TSY32MR	COF NT/NT - DIN. Imediato	0.26	0.28	0.27	0.01	31	J50556	2/21/2018	0.28	0.26	0.28		
1	17TSY32MR	COF NT/NT - DIN. Imediato	0.25	0.29	0.27	0.02	32	J50558	2/22/2018	0.29	0.26	0.25		
1	17TSY32MR	COF NT/NT - DIN. Imediato	0.25	0.28	0.26	0.02	33	J50561	2/22/2018	0.25	0.26	0.28		
1	17TSY32MR	COF NT/NT - DIN. Imediato	0.27	0.28	0.27	0.01	34	J50593	2/25/2018	0.27	0.27	0.28		
1	17TSY32MR	COF NT/NT - DIN. Imediato	0.25	0.29	0.27	0.02	35	J50595	2/25/2018	0.29	0.26	0.25		
1	17TSY32MR	COF NT/NT - DIN. Imediato	0.26	0.28	0.27	0.01	36	J50597	2/25/2018	0.26	0.27	0.28		
1	17TSY32MR	COF NT/NT - DIN. Imediato	0.26	0.28	0.27	0.01	37	J50599	2/25/2018	0.28	0.26	0.26		
1	17TSY32MR	COF NT/NT - DIN. Imediato	0.25	0.27	0.26	0.01	38	J50602	2/26/2018	0.27	0.25	0.25		
1	17TSY32MR	COF NT/NT - DIN. Imediato	0.27	0.29	0.28	0.01	39	J50604	2/26/2018	0.27	0.27	0.29		
1	17TSY32MR	COF NT/NT - DIN. Imediato	0.25	0.26	0.26	0.01	40	J50605	2/26/2018	0.26	0.26	0.25		
1	17TSY32MR	COF NT/NT - DIN. Imediato	0.27	0.29	0.28	0.01	41	J50607	2/27/2018	0.29	0.27	0.28		
1	17TSY32MR	COF NT/NT - DIN. Imediato	0.26	0.33	0.29	0.04	42	J50609	2/27/2018	0.26	0.33	0.28		
1	17TSY32MR	COF NT/NT - DIN. Imediato	0.26	0.28	0.27	0.01	43	J50614	2/27/2018	0.27	0.26	0.28		
1	17TSY32MR	COF NT/NT - DIN. Imediato	0.28	0.30	0.29	0.01	44	J50616	2/28/2018	0.29	0.28	0.30		
1	17TSY32MR	COF NT/NT - DIN. Imediato	0.25	0.25	0.25	0.00	45	J50619	2/28/2018	0.25	0.25	0.25		
1	17TSY32MR	COF NT/NT - DIN. Imediato	0.26	0.29	0.27	0.02	46	J50621	2/28/2018	0.26	0.26	0.29		
1	17TSY32MR	COF NT/NT - DIN. Imediato	0.26	0.32	0.29	0.03	47	J50623	2/28/2018	0.26	0.28	0.32		
1	17TSY32MR	COF COR/COR - Din. - Imediato	0.33	0.39	0.36	0.03	1	J50352	2/1/2018	0.33	0.36	0.39		
1	17TSY32MR	COF COR/COR - Din. - Imediato	0.34	0.39	0.37	0.03	2	J50355	2/1/2018	0.39	0.34	0.39		
1	17TSY32MR	COF COR/COR - Din. - Imediato	0.37	0.43	0.39	0.03	3	J50359	2/2/2018	0.38	0.43	0.37		
1	17TSY32MR	COF COR/COR - Din. - Imediato	0.37	0.40	0.39	0.02	4	J50361	2/2/2018	0.40	0.37	0.39		
1	17TSY32MR	COF COR/COR - Din. - Imediato	0.43	0.49	0.47	0.03	5	J50377	2/3/2018	0.43	0.48	0.49		
1	17TSY32MR	COF COR/COR - Din. - Imediato	0.38	0.45	0.42	0.04	6	J50381	2/4/2018	0.42	0.45	0.38		
1	17TSY32MR	COF COR/COR - Din. - Imediato	0.43	0.50	0.46	0.04	7	J50383	2/4/2018	0.45	0.50	0.43		
1	17TSY32MR	COF COR/COR - Din. - Imediato	0.40	0.41	0.40	0.01	8	J50385	2/4/2018	0.40	0.41	0.40		
1	17TSY32MR	COF COR/COR - Din. - Imediato	0.40	0.45	0.42	0.03	9	J50412	2/7/2018	0.45	0.40	0.41		
1	17TSY32MR	COF COR/COR - Din. - Imediato	0.36	0.41	0.38	0.03	10	J50414	2/8/2018	0.41	0.36	0.36		
1	17TSY32MR	COF COR/COR - Din. - Imediato	0.39	0.45	0.41	0.03	11	J50417	2/8/2018	0.39	0.45	0.40		
1	17TSY32MR	COF COR/COR - Din. - Imediato	0.36	0.40	0.37	0.02	12	J50419	2/8/2018	0.36	0.36	0.40		
1	17TSY32MR	COF COR/COR - Din. - Imediato	0.37	0.39	0.38	0.01	13	J50421	2/8/2018	0.39	0.37	0.37		
1	17TSY32MR	COF COR/COR - Din. - Imediato	0.38	0.40	0.39	0.01	14	J50423	2/9/2018	0.40	0.40	0.38		
1	17TSY32MR	COF COR/COR - Din. - Imediato	0.37	0.44	0.41	0.04	15	J50426	2/9/2018	0.37	0.43	0.44		
1	17TSY32MR	COF COR/COR - Din. - Imediato	0.39	0.43	0.41	0.02	16	J50475	2/13/2018	0.43	0.39	0.42		
1	17TSY32MR	COF COR/COR - Din. - Imediato	0.33	0.35	0.34	0.01	17	J50478	2/13/2018	0.35	0.33	0.34		
1	17TSY32MR	COF COR/COR - Din. - Imediato	0.40	0.45	0.42	0.03	18	J50481	2/13/2018	0.45	0.40	0.40		
1	17TSY32MR	COF COR/COR - Din. - Imediato	0.36	0.43	0.39	0.04	19	J50483	2/14/2018	0.43	0.36	0.39		
1	17TSY32MR	COF COR/COR - Din. - Imediato	0.42	0.44	0.43	0.01	20	J50486	2/14/2018	0.42	0.43	0.44		
1	17TSY32MR	COF COR/COR - Din. - Imediato	0.40	0.45	0.42	0.03	21	J50526	2/19/2018	0.40	0.41	0.45		
1	17TSY32MR	COF COR/COR - Din. - Imediato	0.42	0.45	0.44	0.02	22	J50529	2/19/2018	0.42	0.44	0.45		
1	17TSY32MR	COF COR/COR - Din. - Imediato	0.40	0.49	0.46	0.05	23	J50532	2/19/2018	0.49	0.40	0.48		
1	17TSY32MR	COF COR/COR - Din. - Imediato	0.43	0.47	0.45	0.02	24	J50534	2/19/2018	0.45	0.47	0.43		
1	17TSY32MR	COF COR/COR - Din. - Imediato	0.43	0.47	0.45	0.02	25	J50535	2/19/2018	0.45	0.47	0.43		
1	17TSY32MR	COF COR/COR - Din. - Imediato	0.39	0.42	0.40	0.02	26	J50538	2/20/2018	0.39	0.39	0.42		
1	17TSY32MR	COF COR/COR - Din. - Imediato	0.41	0.47	0.43	0.03	27	J50540	2/20/2018	0.41	0.41	0.47		
1	17TSY32MR	COF COR/COR - Din. - Imediato	0.35	0.42	0.39	0.04	28	J50542	2/20/2018	0.40	0.35	0.42		
1	17TSY32MR	COF COR/COR - Din. - Imediato	0.35	0.36	0.35	0.01	29	J50547	2/21/2018	0.36	0.35	0.35		
1	17TSY32MR	COF COR/COR - Din. - Imediato	0.37	0.41	0.39	0.02	30	J50553	2/21/2018	0.41	0.39	0.37		
1	17TSY32MR	COF COR/COR - Din. - Imediato	0.30	0.33	0.32	0.02	31	J50556	2/21/2018	0.33	0.32	0.30		
1	17TSY32MR	COF COR/COR - Din. - Imediato	0.29	0.34	0.31	0.03	32	J50557	2/21/2018	0.31	0.29	0.34		
1	17TSY32MR	COF COR/COR - Din. - Imediato	0.50	0.73	0.61	0.12	33	J50558	2/22/2018	0.50	0.73	0.59		
1	17TSY32MR	COF COR/COR - Din. - Imediato	0.41	0.45	0.44	0.02	34	J50559	2/22/2018	0.45	0.41	0.45		
1	17TSY32MR	COF COR/COR - Din. - Imediato	0.45	0.52	0.47	0.04	35	J50560	2/22/2018	0.45	0.45	0.52		
1	17TSY32MR	COF COR/COR - Din. - Imediato	0.34	0.50	0.42	0.08	36	J50561	2/22/2018	0.34	0.42	0.50		
1	17TSY32MR	COF COR/COR - Din. - Imediato	0.32	0.38	0.36	0.03	37	J50593	2/25/2018	0.38	0.32	0.37
