Repository: bombassaro/minitab-replace

# Minitab replacer
Para substituir os cálculos pré importação no minitab

### Requisitos
*  Instalar o NodeJS
*  Instalar o Yarn

### Comandos
*  Para instalar o projeto execute
*  `yarn install`
*  Para rodar o projeto execute
*  `yarn dev`

File: public/1587737978064-2018jan.txt (part 1 of 23)
LINHA	FILME	EXAME	MIN	MAX	MEDIA	DP	ITEM	MR	DATA	X1	X2	X3	X4	X5
1	15TSY32MR	Tratamento Superficial CORONA	40.00	42.00	40.80	1.10	1	J50252	1/22/2018	40.00	42.00	42.00	40.00	40.00
1	15TSY32MR	Tratamento Superficial CORONA	42.00	44.00	42.80	1.10	2	J50253	1/23/2018	42.00	42.00	44.00	44.00	42.00
1	15TSY32MR	Tratamento Superficial CORONA	40.00	44.00	42.40	1.67	3	J50254	1/23/2018	44.00	44.00	42.00	42.00	40.00
1	15TSY32MR	Tratamento Superficial CORONA	38.00	42.00	41.20	1.79	4	J50255	1/23/2018	42.00	42.00	38.00	42.00	42.00
1	15TSY32MR	Tratamento Superficial CORONA	40.00	42.00	40.80	1.10	5	J50256	1/23/2018	40.00	40.00	42.00	40.00	42.00
1	15TSY32MR	Tratamento Superficial CORONA	38.00	42.00	40.00	1.41	6	J50257	1/23/2018	42.00	40.00	40.00	40.00	38.00
1	15TSY32MR	Tratamento Superficial CORONA	40.00	42.00	40.80	1.10	7	J50258	1/23/2018	42.00	42.00	40.00	40.00	40.00
1	15TSY32MR	Tratamento Superficial CORONA	38.00	40.00	39.20	1.10	8	J50259	1/23/2018	40.00	40.00	40.00	38.00	38.00
1	15TSY32MR	Tratamento Superficial CORONA	40.00	42.00	40.80	1.10	9	J50260	1/23/2018	40.00	40.00	42.00	42.00	40.00
1	15TSY32MR	Tratamento Superficial CORONA	40.00	42.00	40.80	1.10	10	J50261	1/24/2018	42.00	40.00	40.00	42.00	40.00
1	15TSY32MR	Tratamento Superficial CORONA	38.00	40.00	38.80	1.10	11	J50262	1/24/2018	38.00	40.00	40.00	38.00	38.00
1	15TSY32MR	Tratamento Superficial CORONA	40.00	40.00	40.00	0.00	12	J50263	1/24/2018	40.00	40.00	40.00	40.00	40.00
1	15TSY32MR	Tratamento Superficial CORONA	40.00	42.00	40.80	1.10	13	J50264	1/24/2018	40.00	42.00	40.00	42.00	40.00
1	15TSY32MR	Tratamento Superficial CORONA	40.00	40.00	40.00	0.00	14	J50265	1/24/2018	40.00	40.00	40.00	40.00	40.00
1	15TSY32MR	Tratamento Superficial CORONA	40.00	40.00	40.00	0.00	15	J50266	1/24/2018	40.00	40.00	40.00	40.00	40.00
1	15TSY32MR	Tratamento Superficial CORONA	40.00	40.00	40.00	0.00	16	J50267	1/24/2018	40.00	40.00	40.00	40.00	40.00
1	15TSY32MR	Tratamento Superficial CORONA	40.00	42.00	40.40	0.89	17	J50268	1/24/2018	40.00	40.00	42.00	40.00	40.00
1	15TSY32MR	Tratamento Superficial CORONA	40.00	42.00	40.40	0.89	18	J50269	1/24/2018	40.00	40.00	40.00	42.00	40.00
1	15TSY32MR	Tratamento Superficial CORONA	38.00	40.00	38.80	1.10	19	J50270	1/24/2018	38.00	38.00	40.00	40.00	38.00
1	15TSY32MR	Tratamento Superficial CORONA	40.00	42.00	40.40	0.89	20	J50271	1/24/2018	40.00	40.00	40.00	42.00	40.00
1	15TSY32MR	Tratamento Superficial CORONA	40.00	42.00	40.40	0.89	21	J50272	1/25/2018	40.00	40.00	42.00	40.00	40.00
1	15TSY32MR	Tratamento Superficial CORONA	40.00	42.00	40.80	1.10	22	J50273	1/25/2018	42.00	40.00	40.00	42.00	40.00
1	15TSY32MR	Tratamento Superficial CORONA	40.00	42.00	40.80	1.10	23	J50274	1/25/2018	42.00	40.00	42.00	40.00	40.00
1	15TSY32MR	Tratamento Superficial CORONA	38.00	38.00	38.00	0.00	24	J50275	1/25/2018	38.00	38.00	38.00	38.00	38.00
1	15TSY32MR	Tratamento Superficial CORONA	36.00	38.00	37.20	1.10	25	J50276	1/25/2018	36.00	36.00	38.00	38.00	38.00
1	15TSY32MR	Tratamento Superficial CORONA	40.00	40.00	40.00	0.00	26	J50277	1/25/2018	40.00	40.00	40.00	40.00	40.00
1	15TSY32MR	Tratamento Superficial CORONA	38.00	38.00	38.00	0.00	27	J50278	1/25/2018	38.00	38.00	38.00	38.00	38.00
1	15TSY32MR	Tratamento Superficial CORONA	42.00	44.00	42.80	1.10	28	J50279	1/25/2018	42.00	44.00	42.00	42.00	44.00
1	15TSY32MR	Tratamento Superficial CORONA	40.00	42.00	41.20	1.10	29	J50280	1/26/2018	42.00	42.00	40.00	40.00	42.00
1	15TSY32MR	Tratamento Superficial CORONA	42.00	44.00	42.80	1.10	30	J50281	1/26/2018	42.00	42.00	44.00	44.00	42.00
1	15TSY32MR	Tratamento Superficial CORONA	40.00	40.00	40.00	0.00	31	J50282	1/26/2018	40.00	40.00	40.00	40.00	40.00
1	15TSY32MR	Tratamento Superficial CORONA	40.00	40.00	40.00	0.00	32	J50283	1/26/2018	40.00	40.00	40.00	40.00	40.00
1	15TSY32MR	Espessura	15.00	15.70	15.34	0.19	1	J50252	1/22/2018	15.70	15.70	15.60	15.30	15.50
1	15TSY32MR	Espessura	14.60	15.70	15.35	0.25	2	J50253	1/23/2018	14.90	15.70	15.40	15.00	14.60
1	15TSY32MR	Espessura	14.70	15.50	15.06	0.23	3	J50254	1/23/2018	15.30	15.30	15.00	15.10	15.50
1	15TSY32MR	Espessura	15.00	15.70	15.35	0.19	4	J50255	1/23/2018	15.50	15.40	15.00	15.10	15.40
1	15TSY32MR	Espessura	14.90	15.60	15.22	0.16	5	J50256	1/23/2018	15.30	15.20	15.20	15.20	15.10
1	15TSY32MR	Espessura	14.90	15.70	15.25	0.24	6	J50257	1/23/2018	15.50	15.70	15.70	15.50	15.10
1	15TSY32MR	Espessura	15.00	15.70	15.34	0.17	7	J50258	1/23/2018	15.50	15.40	15.40	15.30	15.70
1	15TSY32MR	Espessura	14.70	15.70	15.21	0.24	8	J50259	1/23/2018	15.60	15.10	15.30	15.30	15.40
1	15TSY32MR	Espessura	14.30	15.30	14.89	0.26	9	J50260	1/23/2018	15.10	14.90	14.80	15.00	14.30
1	15TSY32MR	Espessura	14.60	15.70	15.17	0.25	10	J50261	1/24/2018	15.30	15.00	14.90	15.10	15.40
1	15TSY32MR	Espessura	14.70	15.80	15.24	0.28	11	J50262	1/24/2018	15.30	15.20	15.50	15.50	15.00
1	15TSY32MR	Espessura	14.80	15.70	15.27	0.23	12	J50263	1/24/2018	15.10	14.80	14.90	15.20	15.30
1	15TSY32MR	Espessura	14.90	15.80	15.23	0.23	13	J50264	1/24/2018	14.90	15.30	15.60	15.80	15.20
1	15TSY32MR	Espessura	15.00	15.80	15.49	0.21	14	J50265	1/24/2018	15.60	15.60	15.60	15.70	15.80
1	15TSY32MR	Espessura	14.90	15.60	15.37	0.15	15	J50266	1/24/2018	14.90	15.40	15.30	15.10	15.40
1	15TSY32MR	Espessura	15.30	15.90	15.61	0.16	16	J50267	1/24/2018	15.40	15.50	15.50	15.40	15.60
1	15TSY32MR	Espessura	15.30	16.00	15.62	0.18	17	J50268	1/24/2018	15.40	15.90	15.30	15.30	15.80
1	15TSY32MR	Espessura	14.90	15.80	15.44	0.22	18	J50269	1/24/2018	15.50	15.30	15.30	15.50	15.60
1	15TSY32MR	Espessura	15.20	16.00	15.47	0.16	19	J50270	1/24/2018	15.50	15.30	15.60	15.50	15.30
1	15TSY32MR	Espessura	14.80	15.60	15.17	0.23	20	J50271	1/24/2018	15.60	15.30	15.10	14.80	14.80
1	15TSY32MR	Espessura	15.20	15.80	15.47	0.15	21	J50272	1/25/2018	15.40	15.50	15.60	15.30	15.60
1	15TSY32MR	Espessura	15.10	16.10	15.43	0.26	22	J50273	1/25/2018	15.80	15.80	15.50	15.50	15.50
1	15TSY32MR	Espessura	14.80	15.90	15.38	0.25	23	J50274	1/25/2018	15.60	15.50	15.90	15.70	15.70
1	15TSY32MR	Espessura	14.80	15.70	15.18	0.22	24	J50275	1/25/2018	15.40	15.40	15.70	15.30	15.40
1	15TSY32MR	Espessura	14.80	15.60	15.21	0.23	25	J50276	1/25/2018	15.10	14.90	14.80	15.10	15.20
1	15TSY32MR	Espessura	15.20	15.80	15.54	0.18	26	J50277	1/25/2018	15.60	15.60	15.70	15.70	15.70
1	15TSY32MR	Espessura	14.80	15.40	15.10	0.17	27	J50278	1/25/2018	15.10	15.00	15.30	15.20	15.10
1	15TSY32MR	Espessura	15.00	15.70	15.27	0.17	28	J50279	1/25/2018	15.30	15.40	15.30	15.20	15.30
1	15TSY32MR	Espessura	14.90	15.60	15.21	0.20	29	J50280	1/26/2018	15.30	15.10	15.20	15.10	15.40
1	15TSY32MR	Espessura	15.10	15.80	15.32	0.17	30	J50281	1/26/2018	15.50	15.30	15.50	15.20	15.40
1	15TSY32MR	Espessura	14.90	15.60	15.22	0.19	31	J50282	1/26/2018	15.00	15.30	15.40	15.30	15.30
1	15TSY32MR	Espessura	14.70	15.60	15.17	0.22	32	J50283	1/26/2018	15.40	15.40	15.30	15.40	15.30
1	15TSY32MR	Gramatura	13.60	13.60	13.60	0.00	1	J50252	1/22/2018	13.60				
1	15TSY32MR	Rendimento	73.50	73.50	73.50	0.00	1	J50252	1/22/2018	73.50				
1	15TSY32MR	Densidade	0.89	0.89	0.89	0.00	1	J50252	1/22/2018	0.89				
1	15TSY32MR	COF NT/NT - DIN. Imediato	0.28	0.31	0.29	0.02	1	J50252	1/22/2018	0.31	0.28	0.28		
1	15TSY32MR	COF NT/NT - DIN. Imediato	0.28	0.32	0.29	0.02	2	J50253	1/23/2018	0.28	0.28	0.32		
1	15TSY32MR	COF NT/NT - DIN. Imediato	0.25	0.32	0.28	0.04	3	J50255	1/23/2018	0.27	0.25	0.32		
1	15TSY32MR	COF NT/NT - DIN. Imediato	0.25	0.31	0.27	0.03	4	J50257	1/23/2018	0.26	0.25	0.31		
1	15TSY32MR	COF NT/NT - DIN. Imediato	0.28	0.30	0.29	0.01	5	J50259	1/23/2018	0.29	0.28	0.30		
1	15TSY32MR	COF NT/NT - DIN. Imediato	0.26	0.30	0.28	0.02	6	J50261	1/24/2018	0.28	0.26	0.30		
1	15TSY32MR	COF NT/NT - DIN. Imediato	0.29	0.32	0.30	0.02	7	J50263	1/24/2018	0.30	0.32	0.29		
1	15TSY32MR	COF NT/NT - DIN. Imediato	0.27	0.32	0.29	0.03	8	J50268	1/24/2018	0.28	0.27	0.32		
1	15TSY32MR	COF NT/NT - DIN. Imediato	0.26	0.31	0.28	0.03	9	J50272	1/25/2018	0.26	0.27	0.31		
1	15TSY32MR	COF NT/NT - DIN. Imediato	0.26	0.30	0.28	0.02	10	J50276	1/25/2018	0.27	0.26	0.30		
1	15TSY32MR	COF NT/NT - DIN. Imediato	0.25	0.38	0.30	0.07	11	J50279	1/25/2018	0.26	0.25	0.38		
1	15TSY32MR	COF NT/NT - DIN. Imediato	0.25	0.31	0.28	0.03	12	J50283	1/26/2018	0.31	0.25	0.29		
1	15TSY32MR	COF COR/COR - Din. - Imediato	0.53	0.78	0.63	0.13	1	J50252	1/22/2018	0.58	0.53	0.78		
1	15TSY32MR	COF COR/COR - Din. - Imediato	0.57	0.81	0.65	0.14	2	J50253	1/23/2018	0.57	0.58	0.81		
1	15TSY32MR	COF COR/COR - Din. - Imediato	0.38	0.40	0.39	0.01	3	J50255	1/23/2018	0.39	0.40	0.38		
1	15TSY32MR	COF COR/COR - Din. - Imediato	0.44	0.45	0.45	0.01	4	J50257	1/23/2018	0.45	0.44	0.45		
1	15TSY32MR	COF COR/COR - Din. - Imediato	0.47	0.69	0.56	0.11	5	J50259	1/23/2018	0.53	0.47	0.69		
1	15TSY32MR	COF COR/COR - Din. - Imediato	0.52	0.75	0.62	0.12	6	J50261	1/24/2018	0.75	0.58	0.52		
1	15TSY32MR	COF COR/COR - Din. - Imediato	0.41	0.53	0.46	0.06	7	J50263	1/24/2018	0.53	0.41	0.45		
1	15TSY32MR	COF COR/COR - Din. - Imediato	0.42	0.68	0.53	0.13	8	J50268	1/24/2018	0.50	0.68	0.42		
1	15TSY32MR	COF COR/COR - Din. - Imediato	0.45	0.51	0.48	0.03	9	J50272	1/25/2018	0.45	0.47	0.51		
1	15TSY32MR	COF COR/COR - Din. - Imediato	0.37	0.45	0.41	0.04	10	J50276	1/25/2018	0.45	0.41	0.37		
1	15TSY32MR	COF COR/COR - Din. - Imediato	0.34	0.38	0.36	0.02	11	J50279	1/25/2018	0.38	0.34	0.35		
1	15TSY32MR	COF COR/COR - Din. - Imediato	0.36	0.37	0.36	0.01	12	J50283	1/26/2018	0.37	0.36	0.36		
1	15TSY32MR	COF NT/NT - Est. Imediato	0.37	0.55	0.47	0.09	1	J50252	1/22/2018	0.48	0.37	0.55		
1	15TSY32MR	COF NT/NT - Est. Imediato	0.39	0.48	0.43	0.05	2	J50253	1/23/2018	0.48	0.39	0.43		
1	15TSY32MR	COF NT/NT - Est. Imediato	0.32	0.40	0.37	0.04	3	J50255	1/23/2018	0.40	0.32	0.39		
1	15TSY32MR	COF NT/NT - Est. Imediato	0.38	0.40	0.39	0.01	4	J50257	1/23/2018	0.40	0.38	0.40		
1	15TSY32MR	COF NT/NT - Est. Imediato	0.37	0.41	0.39	0.02	5	J50259	1/23/2018	0.37	0.38	0.41		
1	15TSY32MR	COF NT/NT - Est. Imediato	0.36	0.44	0.41	0.04	6	J50261	1/24/2018	0.43	0.36	0.44		
1	15TSY32MR	COF NT/NT - Est. Imediato	0.35	0.42	0.40	0.04	7	J50263	1/24/2018	0.42	0.42	0.35		
1	15TSY32MR	COF NT/NT - Est. Imediato	0.36	0.46	0.40	0.05	8	J50268	1/24/2018	0.46	0.36	0.39		
1	15TSY32MR	COF NT/NT - Est. Imediato	0.37	0.39	0.38	0.01	9	J50272	1/25/2018	0.37	0.39	0.37		
1	15TSY32MR	COF NT/NT - Est. Imediato	0.37	0.40	0.38	0.02	10	J50276	1/25/2018	0.38	0.37	0.40		
1	15TSY32MR	COF NT/NT - Est. Imediato	0.36	0.46	0.42	0.06	11	J50279	1/25/2018	0.36	0.46	0.45		
1	15TSY32MR	COF NT/NT - Est. Imediato	0.38	0.47	0.41	0.05	12	J50283	1/26/2018	0.47	0.39	0.38		
1	15TSY32MR	COF COR/COR - Est. - Imediato	1.30	2.31	1.81	0.51	1	J50252	1/22/2018	1.30	1.83	2.31		
1	15TSY32MR	COF COR/COR - Est. - Imediato	1.61	1.83	1.73	0.11	2	J50253	1/23/2018	1.74	1.61	1.83		
1	15TSY32MR	COF COR/COR - Est. - Imediato	0.46	0.51	0.49	0.03	3	J50255	1/23/2018	0.46	0.50	0.51		
1	15TSY32MR	COF COR/COR - Est. - Imediato	0.94	1.63	1.39	0.39	4	J50257	1/23/2018	1.63	0.94	1.60		
1	15TSY32MR	COF COR/COR - Est. - Imediato	0.80	1.86	1.29	0.53	5	J50259	1/23/2018	1.22	0.80	1.86		
1	15TSY32MR	COF COR/COR - Est. - Imediato	0.96	1.67	1.28	0.36	6	J50261	1/24/2018	1.67	0.96	1.22		
1	15TSY32MR	COF COR/COR - Est. - Imediato	0.54	0.66	0.59	0.06	7	J50263	1/24/2018	0.66	0.54	0.56		
1	15TSY32MR	COF COR/COR - Est. - Imediato	1.53	2.04	1.77	0.26	8	J50268	1/24/2018	1.74	2.04	1.53		
1	15TSY32MR	COF COR/COR - Est. - Imediato	0.89	1.79	1.37	0.45	9	J50272	1/25/2018	0.89	1.44	1.79		
1	15TSY32MR	COF COR/COR - Est. - Imediato	0.51	1.70	0.92	0.68	10	J50276	1/25/2018	1.70	0.51	0.55		
1	15TSY32MR	COF COR/COR - Est. - Imediato	0.42	0.69	0.55	0.14	11	J50279	1/25/2018	0.69	0.42	0.54		
1	15TSY32MR	COF COR/COR - Est. - Imediato	0.56	0.65	0.60	0.05	12	J50283	1/26/2018	0.65	0.60	0.56		
1	15TSY32MR	COF NT/NT - Din.	0.23	0.24	0.23	0.01	1	J50252	1/22/2018	0.24	0.23	0.23		
1	15TSY32MR	COF NT/NT - Din.	0.26	0.26	0.26	0.00	2	J50255	1/23/2018	0.26				
1	15TSY32MR	COF NT/NT - Din.	0.22	0.26	0.24	0.02	3	J50263	1/24/2018	0.22	0.24	0.26	0.24	
1	15TSY32MR	COF COR/COR - Din.	0.26	0.27	0.26	0.01	1	J50252	1/22/2018	0.26	0.27	0.26		
1	15TSY32MR	COF COR/COR - Din.	0.28	0.28	0.28	0.00	2	J50255	1/23/2018	0.28				
1	15TSY32MR	COF COR/COR - Din.	0.26	0.29	0.28	0.01	3	J50263	1/24/2018	0.28	0.26	0.29	0.28	
1	15TSY32MR	COF  NT/NT - Est.	0.27	0.28	0.28	0.01	1	J50252	1/22/2018	0.28	0.27	0.28		
1	15TSY32MR	COF  NT/NT - Est.	0.35	0.35	0.35	0.00	2	J50255	1/23/2018	0.35				
1	15TSY32MR	COF  NT/NT - Est.	0.29	0.37	0.34	0.03	3	J50263	1/24/2018	0.29	0.37	0.35	0.34	
1	15TSY32MR	COF COR/COR - Est.	0.31	0.34	0.33	0.02	1	J50252	1/22/2018	0.34	0.33	0.31		
1	15TSY32MR	COF COR/COR - Est.	0.45	0.45	0.45	0.00	2	J50255	1/23/2018	0.45				
1	15TSY32MR	COF COR/COR - Est.	0.36	0.41	0.38	0.02	3	J50263	1/24/2018	0.41	0.36	0.38	0.38	
1	15TSY32MR	Força de Tração DM	134.00	147.00	140.67	6.51	1	J50252	1/22/2018	141.00	147.00	134.00		
1	15TSY32MR	Força de Tração DM	132.00	160.00	148.67	14.74	2	J50279	1/25/2018	132.00	154.00	160.00		
1	15TSY32MR	Força de Tração DT	212.00	277.00	246.00	32.60	1	J50252	1/22/2018	277.00	249.00	212.00		
1	15TSY32MR	Força de Tração DT	240.00	266.00	253.00	13.00	2	J50279	1/25/2018	266.00	253.00	240.00		
1	15TSY32MR	Alongamento DM	159.00	199.00	179.67	20.03	1	J50252	1/22/2018	181.00	159.00	199.00		
1	15TSY32MR	Alongamento DM	155.00	218.00	191.00	32.45	2	J50279	1/25/2018	155.00	200.00	218.00		
1	15TSY32MR	Alongamento DT	26.00	57.00	43.00	15.72	1	J50252	1/22/2018	57.00	46.00	26.00		
1	15TSY32MR	Alongamento DT	42.00	59.00	51.00	8.54	2	J50279	1/25/2018	59.00	52.00	42.00		
1	15TSY32MR	Módulo Elástico DM	1636.00	1723.00	1669.33	46.93	1	J50252	1/22/2018	1649.00	1636.00	1723.00		
1	15TSY32MR	Módulo Elástico DT	2026.00	3292.00	2849.33	713.70	1	J50252	1/22/2018	3292.00	3230.00	2026.00		
1	15TSY32MR	Estabilidade Dimensional DM	5.00	5.00	5.00	0.00	1	J50252	1/22/2018	5.00	5.00	5.00	5.00	5.00
1	15TSY32MR	Estabilidade Dimensional DT	2.00	3.00	2.40	0.55	1	J50252	1/22/2018	3.00	2.00	2.00	2.00	3.00
1	15TSY32MR	Brilho 45°	101.00	102.00	101.33	0.58	1	J50252	1/22/2018	101.00	102.00	101.00		
1	15TSY32MR	Haze/difusão	1.00	1.10	1.03	0.06	1	J50252	1/22/2018	1.10	1.00	1.00		
1	15TSY32MR	Força de Selagem NT/NT	441.00	461.00	448.75	9.03	1	J50252	1/22/2018	450.00	443.00	441.00	461.00	
1	15TSY32MR	Força de Selagem NT/NT	316.00	422.00	370.00	53.03	2	J50253	1/23/2018	372.00	422.00	316.00		
1	15TSY32MR	Força de Selagem NT/NT	394.00	426.00	406.00	17.44	3	J50255	1/23/2018	394.00	426.00	398.00		
1	15TSY32MR	Força de Selagem NT/NT	372.00	492.00	445.00	64.09	4	J50257	1/23/2018	372.00	492.00	471.00		
1	15TSY32MR	Força de Selagem NT/NT	458.00	458.00	458.00	0.00	5	J50258	1/23/2018	458.00				
1	15TSY32MR	Força de Selagem NT/NT	366.00	480.00	420.33	57.19	6	J50259	1/23/2018	415.00	366.00	480.00		
1	15TSY32MR	Força de Selagem NT/NT	394.00	450.00	418.67	28.59	7	J50261	1/24/2018	394.00	450.00	412.00		
1	15TSY32MR	Força de Selagem NT/NT	370.00	422.00	389.67	28.22	8	J50263	1/24/2018	422.00	377.00	370.00		
1	15TSY32MR	Força de Selagem NT/NT	316.00	433.00	378.33	58.88	9	J50268	1/24/2018	386.00	316.00	433.00		
1	15TSY32MR	Força de Selagem NT/NT	424.00	480.00	447.33	29.14	10	J50272	1/25/2018	424.00	480.00	438.00		
1	15TSY32MR	Força de Selagem NT/NT	283.00	461.00	376.00	89.27	11	J50276	1/25/2018	384.00	461.00	283.00		
1	15TSY32MR	Força de Selagem NT/NT	326.00	508.00	439.67	99.11	12	J50279	1/25/2018	508.00	485.00	326.00		
1	15TSY32MR	Força de Selagem NT/NT	441.00	553.00	494.33	56.19	13	J50283	1/26/2018	553.00	489.00	441.00		
1	15TSY32MR	Força de selagem COR/COR	417.00	468.00	448.67	27.65	1	J50252	1/22/2018	417.00	461.00	468.00		
1	15TSY32MR	Força de selagem COR/COR	394.00	502.00	448.00	54.00	2	J50253	1/23/2018	448.00	502.00	394.00		
1	15TSY32MR	Força de selagem COR/COR	358.00	394.00	381.67	20.50	3	J50255	1/23/2018	393.00	358.00	394.00		
1	15TSY32MR	Força de selagem COR/COR	389.00	555.00	446.67	93.88	4	J50257	1/23/2018	389.00	555.00	396.00		
1	15TSY32MR	Força de selagem COR/COR	391.00	462.00	433.33	37.42	5	J50259	1/23/2018	462.00	391.00	447.00		
1	15TSY32MR	Força de selagem COR/COR	464.00	502.00	478.00	20.88	6	J50261	1/24/2018	468.00	502.00	464.00		
1	15TSY32MR	Força de selagem COR/COR	391.00	481.00	440.00	45.53	7	J50263	1/24/2018	481.00	391.00	448.00		
1	15TSY32MR	Força de selagem COR/COR	387.00	598.00	484.33	106.44	8	J50268	1/24/2018	468.00	598.00	387.00		
1	15TSY32MR	Força de selagem COR/COR	396.00	513.00	467.00	62.38	9	J50272	1/25/2018	396.00	513.00	492.00		
1	15TSY32MR	Força de selagem COR/COR	379.00	424.00	401.33	22.50	10	J50276	1/25/2018	424.00	401.00	379.00		
1	15TSY32MR	Força de selagem COR/COR	515.00	562.00	545.67	26.58	11	J50279	1/25/2018	515.00	560.00	562.00		
1	15TSY32MR	Força de selagem COR/COR	325.00	393.00	360.33	34.08	12	J50283	1/26/2018	325.00	363.00	393.00		
1	15TSY32MR	COF NT/NT - din - 24h	0.23	0.24	0.23	0.01	1	J50252	1/22/2018	0.24	0.23	0.23		
1	15TSY32MR	COF NT/NT - din - 24h	0.23	0.28	0.26	0.03	2	J50255	1/23/2018	0.23	0.28	0.27		
1	15TSY32MR	COF NT/NT - din - 24h	0.22	0.26	0.24	0.02	3	J50263	1/24/2018	0.22	0.24	0.26	0.22	0.24
1	15TSY32MR	COF NT/NT - est. - 24h	0.27	0.28	0.28	0.01	1	J50252	1/22/2018	0.28	0.27	0.28		
1	15TSY32MR	COF NT/NT - est. - 24h	0.32	0.39	0.35	0.04	2	J50255	1/23/2018	0.32	0.39	0.35		
1	15TSY32MR	COF NT/NT - est. - 24h	0.29	0.37	0.34	0.04	3	J50263	1/24/2018	0.29	0.37	0.35		
1	15TSY32MR	COF COR/COR - din. - 24h	0.26	0.27	0.26	0.01	1	J50252	1/22/2018	0.26	0.27	0.26		
1	15TSY32MR	COF COR/COR - din. - 24h	0.27	0.30	0.29	0.02	2	J50255	1/23/2018	0.27	0.29	0.30		
1	15TSY32MR	COF COR/COR - din. - 24h	0.26	0.29	0.28	0.02	3	J50263	1/24/2018	0.28	0.26	0.29		
1	15TSY32MR	COF COR/COR - est. - 24h	0.31	0.34	0.33	0.02	1	J50252	1/22/2018	0.34	0.33	0.31		
1	15TSY32MR	COF COR/COR - est. - 24h	0.35	0.59	0.45	0.12	2	J50255	1/23/2018	0.59	0.35	0.41		
1	15TSY32MR	COF COR/COR - est. - 24h	0.36	0.41	0.38	0.03	3	J50263	1/24/2018	0.41	0.36	0.38		
1	15TSY32MR	Módulo Secante 2% DM	1052.73	1075.68	1067.04	12.48	1	J50252	1/22/2018	1052.73	1075.68	1072.70		
1	15TSY32MR	Módulo Secante 2% DT	1690.04	1714.31	1703.65	12.40	1	J50252	1/22/2018	1706.59	1714.31	1690.04		
1	15TSY32MR	Tensão superficial CORONA LO	38.00	38.00	38.00	0.00	1	J50252	1/22/2018	38.00				
1	15TSY32MR	Tensão superficial CORONA LO	40.00	40.00	40.00	0.00	2	J50253	1/23/2018	40.00				
1	15TSY32MR	Tensão superficial CORONA LO	40.00	40.00	40.00	0.00	3	J50254	1/23/2018	40.00				
1	15TSY32MR	Tensão superficial CORONA LO	40.00	40.00	40.00	0.00	4	J50255	1/23/2018	40.00				
1	15TSY32MR	Tensão superficial CORONA LO	40.00	40.00	40.00	0.00	5	J50256	1/23/2018	40.00				
1	15TSY32MR	Tensão superficial CORONA LO	38.00	38.00	38.00	0.00	6	J50257	1/23/2018	38.00				
1	15TSY32MR	Tensão superficial CORONA LO	38.00	38.00	38.00	0.00	7	J50258	1/23/2018	38.00				
1	15TSY32MR	Tensão superficial CORONA LO	38.00	38.00	38.00	0.00	8	J50259	1/23/2018	38.00				
1	15TSY32MR	Tensão superficial CORONA LO	38.00	38.00	38.00	0.00	9	J50260	1/23/2018	38.00				
1	15TSY32MR	Tensão superficial CORONA LO	38.00	38.00	38.00	0.00	10	J50261	1/24/2018	38.00				
1	15TSY32MR	Tensão superficial CORONA LO	40.00	40.00	40.00	0.00	11	J50262	1/24/2018	40.00				
1	15TSY32MR	Tensão superficial CORONA LO	40.00	40.00	40.00	0.00	12	J50263	1/24/2018	40.00				
1	15TSY32MR	Tensão superficial CORONA LO	38.00	38.00	38.00	0.00	13	J50264	1/24/2018	38.00				
1	15TSY32MR	Tensão superficial CORONA LO	38.00	38.00	38.00	0.00	14	J50265	1/24/2018	38.00				
1	15TSY32MR	Tensão superficial CORONA LO	38.00	38.00	38.00	0.00	15	J50266	1/24/2018	38.00				
1	15TSY32MR	Tensão superficial CORONA LO	38.00	38.00	38.00	0.00	16	J50267	1/24/2018	38.00				
1	15TSY32MR	Tensão superficial CORONA LO	40.00	40.00	40.00	0.00	17	J50268	1/24/2018	40.00				
1	15TSY32MR	Tensão superficial CORONA LO	38.00	38.00	38.00	0.00	18	J50269	1/24/2018	38.00				
1	15TSY32MR	Tensão superficial CORONA LO	38.00	38.00	38.00	0.00	19	J50270	1/24/2018	38.00				
1	15TSY32MR	Tensão superficial CORONA LO	38.00	38.00	38.00	0.00	20	J50271	1/24/2018	38.00				
1	15TSY32MR	Tensão superficial CORONA LO	40.00	40.00	40.00	0.00	21	J50272	1/25/2018	40.00				
1	15TSY32MR	Tensão superficial CORONA LO	38.00	38.00	38.00	0.00	22	J50273	1/25/2018	38.00				
1	15TSY32MR	Tensão superficial CORONA LO	38.00	38.00	38.00	0.00	23	J50274	1/25/2018	38.00				
1	15TSY32MR	Tensão superficial CORONA LO	38.00	38.00	38.00	0.00	24	J50275	1/25/2018	38.00				
1	15TSY32MR	Tensão superficial CORONA LO	36.00	36.00	36.00	0.00	25	J50276	1/25/2018	36.00				
1	15TSY32MR	Tensão superficial CORONA LO	38.00	38.00	38.00	0.00	26	J50277	1/25/2018	38.00				
1	15TSY32MR	Tensão superficial CORONA LO	38.00	38.00	38.00	0.00	27	J50278	1/25/2018	38.00				
1	15TSY32MR	Tensão superficial CORONA LO	40.00	40.00	40.00	0.00	28	J50279	1/25/2018	40.00				
1	15TSY32MR	Tensão superficial CORONA LO	40.00	40.00	40.00	0.00	29	J50280	1/26/2018	40.00				
1	15TSY32MR	Tensão superficial CORONA LO	42.00	42.00	42.00	0.00	30	J50281	1/26/2018	42.00				
1	15TSY32MR	Tensão superficial CORONA LO	38.00	38.00	38.00	0.00	31	J50282	1/26/2018	38.00				
1	15TSY32MR	Tensão superficial CORONA LO	38.00	38.00	38.00	0.00	32	J50283	1/26/2018	38.00				
1	15TSY32MR	Tensão superficial CORONA LM	38.00	38.00	38.00	0.00	1	J50252	1/22/2018	38.00				
1	15TSY32MR	Tensão superficial CORONA LM	38.00	38.00	38.00	0.00	2	J50253	1/23/2018	38.00				
1	15TSY32MR	Tensão superficial CORONA LM	38.00	38.00	38.00	0.00	3	J50254	1/23/2018	38.00				
1	15TSY32MR	Tensão superficial CORONA LM	38.00	38.00	38.00	0.00	4	J50255	1/23/2018	38.00				
1	15TSY32MR	Tensão superficial CORONA LM	38.00	38.00	38.00	0.00	5	J50256	1/23/2018	38.00				
1	15TSY32MR	Tensão superficial CORONA LM	38.00	38.00	38.00	0.00	6	J50257	1/23/2018	38.00				
1	15TSY32MR	Tensão superficial CORONA LM	38.00	38.00	38.00	0.00	7	J50258	1/23/2018	38.00				
1	15TSY32MR	Tensão superficial CORONA LM	38.00	38.00	38.00	0.00	8	J50259	1/23/2018	38.00				
1	15TSY32MR	Tensão superficial CORONA LM	38.00	38.00	38.00	0.00	9	J50260	1/23/2018	38.00				
1	15TSY32MR	Tensão superficial CORONA LM	38.00	38.00	38.00	0.00	10	J50261	1/24/2018	38.00				
1	15TSY32MR	Tensão superficial CORONA LM	38.00	38.00	38.00	0.00	11	J50262	1/24/2018	38.00				
1	15TSY32MR	Tensão superficial CORONA LM	40.00	40.00	40.00	0.00	12	J50263	1/24/2018	40.00				
1	15TSY32MR	Tensão superficial CORONA LM	38.00	38.00	38.00	0.00	13	J50264	1/24/2018	38.00				
1	15TSY32MR	Tensão superficial CORONA LM	38.00	38.00	38.00	0.00	14	J50265	1/24/2018	38.00				
1	15TSY32MR	Tensão superficial CORONA LM	38.00	38.00	38.00	0.00	15	J50266	1/24/2018	38.00				
1	15TSY32MR	Tensão superficial CORONA LM	38.00	38.00	38.00	0.00	16	J50267	1/24/2018	38.00				
1	15TSY32MR	Tensão superficial CORONA LM	38.00	38.00	38.00	0.00	17	J50268	1/24/2018	38.00				
1	15TSY32MR	Tensão superficial CORONA LM	38.00	38.00	38.00	0.00	18	J50269	1/24/2018	38.00				
1	15TSY32MR	Tensão superficial CORONA LM	38.00	38.00	38.00	0.00	19	J50270	1/24/2018	38.00				
1	15TSY32MR	Tensão superficial CORONA LM	38.00	38.00	38.00	0.00	20	J50271	1/24/2018	38.00				
1	15TSY32MR	Tensão superficial CORONA LM	38.00	38.00	38.00	0.00	21	J50272	1/25/2018	38.00				
1	15TSY32MR	Tensão superficial CORONA LM	38.00	38.00	38.00	0.00	22	J50273	1/25/2018	38.00				
1	15TSY32MR	Tensão superficial CORONA LM	38.00	38.00	38.00	0.00	23	J50274	1/25/2018	38.00				
1	15TSY32MR	Tensão superficial CORONA LM	38.00	38.00	38.00	0.00	24	J50275	1/25/2018	38.00				
1	15TSY32MR	Tensão superficial CORONA LM	36.00	36.00	36.00	0.00	25	J50276	1/25/2018	36.00				
1	15TSY32MR	Tensão superficial CORONA LM	38.00	38.00	38.00	0.00	26	J50277	1/25/2018	38.00				
1	15TSY32MR	Tensão superficial CORONA LM	38.00	38.00	38.00	0.00	27	J50278	1/25/2018	38.00				
1	15TSY32MR	Tensão superficial CORONA LM	42.00	42.00	42.00	0.00	28	J50279	1/25/2018	42.00				
1	15TSY32MR	Tensão superficial CORONA LM	40.00	40.00	40.00	0.00	29	J50280	1/26/2018	40.00				
1	15TSY32MR	Tensão superficial CORONA LM	40.00	40.00	40.00	0.00	30	J50281	1/26/2018	40.00				
1	15TSY32MR	Tensão superficial CORONA LM	38.00	38.00	38.00	0.00	31	J50282	1/26/2018	38.00				
1	15TSY32MR	Tensão superficial CORONA LM	38.00	38.00	38.00	0.00	32	J50283	1/26/2018	38.00				
1	17TSY32MR	Tratamento Superficial CORONA	38.00	40.00	38.80	1.10	1	J50026	1/1/2018	38.00	38.00	40.00	40.00	38.00
1	17TSY32MR	Tratamento Superficial CORONA	38.00	40.00	38.40	0.89	2	J50027	1/1/2018	38.00	38.00	38.00	40.00	38.00
1	17TSY32MR	Tratamento Superficial CORONA	38.00	40.00	38.80	1.10	3	J50028	1/1/2018	38.00	38.00	40.00	40.00	38.00
1	17TSY32MR	Tratamento Superficial CORONA	38.00	40.00	39.20	1.10	4	J50029	1/1/2018	40.00	38.00	38.00	40.00	40.00
1	17TSY32MR	Tratamento Superficial CORONA	38.00	40.00	38.40	0.89	5	J50030	1/1/2018	38.00	38.00	38.00	40.00	38.00
1	17TSY32MR	Tratamento Superficial CORONA	38.00	40.00	38.80	1.10	6	J50031	1/1/2018	38.00	38.00	38.00	40.00	40.00
1	17TSY32MR	Tratamento Superficial CORONA	38.00	40.00	38.40	0.89	7	J50032	1/1/2018	38.00	38.00	38.00	40.00	38.00
1	17TSY32MR	Tratamento Superficial CORONA	38.00	38.00	38.00	0.00	8	J50033	1/1/2018	38.00	38.00	38.00	38.00	38.00
1	17TSY32MR	Tratamento Superficial CORONA	38.00	38.00	38.00	0.00	9	J50070	1/4/2018	38.00	38.00	38.00	38.00	38.00
1	17TSY32MR	Tratamento Superficial CORONA	38.00	40.00	38.80	1.10	10	J50071	1/5/2018	38.00	40.00	40.00	38.00	38.00
1	17TSY32MR	Tratamento Superficial CORONA	38.00	40.00	38.40	0.89	11	J50072	1/5/2018	38.00	38.00	38.00	40.00	38.00
1	17TSY32MR	Tratamento Superficial CORONA	38.00	40.00	39.20	1.10	12	J50073	1/5/2018	38.00	40.00	38.00	40.00	40.00
1	17TSY32MR	Tratamento Superficial CORONA	38.00	40.00	38.40	0.89	13	J50074	1/5/2018	38.00	38.00	38.00	40.00	38.00
1	17TSY32MR	Tratamento Superficial CORONA	38.00	40.00	39.20	1.10	14	J50075	1/5/2018	38.00	38.00	40.00	40.00	40.00
1	17TSY32MR	Tratamento Superficial CORONA	38.00	40.00	39.20	1.10	15	J50076	1/5/2018	40.00	40.00	38.00	38.00	40.00
1	17TSY32MR	Tratamento Superficial CORONA	38.00	40.00	38.80	1.10	16	J50077	1/5/2018	38.00	40.00	38.00	40.00	38.00
1	17TSY32MR	Tratamento Superficial CORONA	38.00	40.00	38.40	0.89	17	J50078	1/5/2018	38.00	40.00	38.00	38.00	38.00
1	17TSY32MR	Tratamento Superficial CORONA	38.00	40.00	38.80	1.10	18	J50079	1/5/2018	38.00	38.00	40.00	40.00	38.00
1	17TSY32MR	Tratamento Superficial CORONA	38.00	40.00	38.80	1.01	19	J50081	1/6/2018	38.00	38.00	40.00	40.00	38.00
1	17TSY32MR	Tratamento Superficial CORONA	38.00	40.00	38.80	1.10	20	J50083	1/6/2018	38.00	38.00	40.00	40.00	38.00
1	17TSY32MR	Tratamento Superficial CORONA	38.00	40.00	38.80	1.10	21	J50085	1/6/2018	38.00	38.00	40.00	40.00	38.00
1	17TSY32MR	Tratamento Superficial CORONA	38.00	40.00	38.40	0.89	22	J50086	1/6/2018	38.00	40.00	38.00	38.00	38.00
1	17TSY32MR	Tratamento Superficial CORONA	38.00	40.00	38.80	1.10	23	J50087	1/6/2018	38.00	40.00	38.00	40.00	38.00
1	17TSY32MR	Tratamento Superficial CORONA	38.00	40.00	38.80	1.10	24	J50088	1/6/2018	38.00	40.00	38.00	40.00	38.00
1	17TSY32MR	Tratamento Superficial CORONA	38.00	40.00	38.40	0.89	25	J50089	1/6/2018	38.00	40.00	38.00	38.00	38.00
1	17TSY32MR	Tratamento Superficial CORONA	38.00	40.00	39.20	1.10	26	J50090	1/6/2018	38.00	38.00	40.00	40.00	40.00
1	17TSY32MR	Tratamento Superficial CORONA	38.00	40.00	39.20	1.10	27	J50091	1/6/2018	38.00	40.00	40.00	40.00	38.00
1	17TSY32MR	Tratamento Superficial CORONA	38.00	40.00	38.80	1.10	28	J50092	1/6/2018	38.00	40.00	40.00	38.00	38.00
1	17TSY32MR	Tratamento Superficial CORONA	38.00	40.00	38.80	1.10	29	J50093	1/7/2018	38.00	38.00	40.00	40.00	38.00
1	17TSY32MR	Tratamento Superficial CORONA	38.00	40.00	38.40	0.89	30	J50094	1/7/2018	38.00	38.00	40.00	38.00	38.00
1	17TSY32MR	Tratamento Superficial CORONA	38.00	38.00	38.00	0.00	31	J50095	1/7/2018	38.00	38.00	38.00	38.00	38.00
1	17TSY32MR	Tratamento Superficial CORONA	40.00	42.00	40.80	1.10	32	J50106	1/7/2018	40.00	42.00	42.00	40.00	40.00
1	17TSY32MR	Tratamento Superficial CORONA	40.00	42.00	40.80	1.10	33	J50107	1/8/2018	40.00	42.00	40.00	42.00	40.00
1	17TSY32MR	Tratamento Superficial CORONA	40.00	42.00	40.80	1.10	34	J50108	1/8/2018	42.00	42.00	40.00	40.00	40.00
1	17TSY32MR	Tratamento Superficial CORONA	40.00	40.00	40.00	0.00	35	J50109	1/8/2018	40.00	40.00	40.00	40.00	40.00
1	17TSY32MR	Tratamento Superficial CORONA	40.00	40.00	40.00	0.00	36	J50110	1/8/2018	40.00	40.00	40.00	40.00	40.00
1	17TSY32MR	Tratamento Superficial CORONA	42.00	42.00	42.00	0.00	37	J50111	1/8/2018	42.00	42.00	42.00	42.00	42.00
1	17TSY32MR	Tratamento Superficial CORONA	42.00	42.00	42.00	0.00	38	J50112	1/8/2018	42.00	42.00	42.00	42.00	42.00
1	17TSY32MR	Tratamento Superficial CORONA	40.00	42.00	41.20	1.10	39	J50113	1/8/2018	42.00	42.00	40.00	42.00	40.00
1	17TSY32MR	Tratamento Superficial CORONA	42.00	42.00	42.00	0.00	40	J50114	1/8/2018	42.00	42.00	42.00	42.00	42.00
1	17TSY32MR	Tratamento Superficial CORONA	40.00	40.00	40.00	0.00	41	J50115	1/8/2018	40.00	40.00	40.00	40.00	40.00
1	17TSY32MR	Tratamento Superficial CORONA	40.00	40.00	40.00	0.00	42	J50116	1/8/2018	40.00	40.00	40.00	40.00	40.00
1	17TSY32MR	Tratamento Superficial CORONA	40.00	40.00	40.00	0.00	43	J50117	1/9/2018	40.00	40.00	40.00	40.00	40.00
1	17TSY32MR	Tratamento Superficial CORONA	40.00	40.00	40.00	0.00	44	J50118	1/9/2018	40.00	40.00	40.00	40.00	40.00
1	17TSY32MR	Tratamento Superficial CORONA	40.00	40.00	40.00	0.00	45	J50119	1/9/2018	40.00	40.00	40.00	40.00	40.00
1	17TSY32MR	Tratamento Superficial CORONA	40.00	42.00	40.40	0.89	46	J50120	1/9/2018	42.00	40.00	40.00	40.00	40.00
1	17TSY32MR	Tratamento Superficial CORONA	40.00	40.00	40.00	0.00	47	J50121	1/9/2018	40.00	40.00	40.00	40.00	40.00
1	17TSY32MR	Tratamento Superficial CORONA	40.00	42.00	40.80	1.10	48	J50122	1/9/2018	40.00	40.00	42.00	42.00	40.00
1	17TSY32MR	Tratamento Superficial CORONA	38.00	42.00	40.40	2.19	49	J50123	1/9/2018	42.00	38.00	38.00	42.00	42.00
1	17TSY32MR	Tratamento Superficial CORONA	42.00	42.00	42.00	0.00	50	J50124	1/9/2018	42.00	42.00	42.00	42.00	42.00
1	17TSY32MR	Tratamento Superficial CORONA	42.00	42.00	42.00	0.00	51	J50125	1/9/2018	42.00	42.00	42.00	42.00	42.00
1	17TSY32MR	Tratamento Superficial CORONA	40.00	40.00	40.00	0.00	52	J50127	1/9/2018	40.00	40.00	40.00	40.00	40.00
1	17TSY32MR	Tratamento Superficial CORONA	40.00	40.00	40.00	0.00	53	J50128	1/9/2018	40.00	40.00	40.00	40.00	40.00
1	17TSY32MR	Tratamento Superficial CORONA	40.00	42.00	40.40	0.89	54	J50129	1/10/2018	40.00	40.00	42.00	40.00	40.00
1	17TSY32MR	Tratamento Superficial CORONA	40.00	40.00	40.00	0.00	55	J50130	1/10/2018	40.00	40.00	40.00	40.00	40.00
1	17TSY32MR	Tratamento Superficial CORONA	36.00	38.00	36.80	1.10	56	J50131	1/10/2018	38.00	38.00	36.00	36.00	36.00
1	17TSY32MR	Tratamento Superficial CORONA	38.00	40.00	39.60	0.89	57	J50132	1/10/2018	40.00	40.00	38.00	40.00	40.00
1	17TSY32MR	Tratamento Superficial CORONA	38.00	38.00	38.00	0.00	58	J50133	1/10/2018	38.00	38.00	38.00	38.00	38.00
1	17TSY32MR	Tratamento Superficial CORONA	38.00	40.00	38.80	1.10	59	J50134	1/10/2018	38.00	40.00	40.00	38.00	38.00
1	17TSY32MR	Tratamento Superficial CORONA	38.00	40.00	38.80	1.10	60	J50135	1/10/2018	38.00	38.00	40.00	40.00	38.00
1	17TSY32MR	Tratamento Superficial CORONA	38.00	40.00	38.40	0.89	61	J50136	1/10/2018	38.00	40.00	38.00	38.00	38.00
1	17TSY32MR	Tratamento Superficial CORONA	38.00	40.00	38.40	0.89	62	J50137	1/10/2018	38.00	38.00	38.00	40.00	38.00
1	17TSY32MR	Tratamento Superficial CORONA	38.00	40.00	38.40	0.89	63	J50138	1/11/2018	38.00	38.00	38.00	40.00	38.00
1	17TSY32MR	Tratamento Superficial CORONA	38.00	40.00	39.60	0.89	64	J50139	1/11/2018	38.00	40.00	40.00	40.00	40.00
1	17TSY32MR	Tratamento Superficial CORONA	38.00	38.00	38.00	0.00	65	J50140	1/11/2018	38.00	38.00	38.00	38.00	38.00
1	17TSY32MR	Tratamento Superficial CORONA	40.00	40.00	40.00	0.00	66	J50141	1/13/2018	40.00	40.00	40.00	40.00	40.00
1	17TSY32MR	Tratamento Superficial CORONA	38.00	40.00	38.80	1.10	67	J50142	1/13/2018	40.00	40.00	38.00	38.00	38.00
1	17TSY32MR	Tratamento Superficial CORONA	38.00	42.00	40.00	1.41	68	J50143	1/13/2018	40.00	42.00	40.00	38.00	40.00
1	17TSY32MR	Tratamento Superficial CORONA	38.00	38.00	38.00	0.00	69	J50144	1/13/2018	38.00	38.00	38.00	38.00	38.00
1	17TSY32MR	Tratamento Superficial CORONA	40.00	40.00	40.00	0.00	70	J50215	1/19/2018	40.00	40.00	40.00	40.00	40.00
1	17TSY32MR	Tratamento Superficial CORONA	42.00	42.00	42.00	0.00	71	J50216	1/20/2018	42.00	42.00	42.00	42.00	42.00
1	17TSY32MR	Tratamento Superficial CORONA	40.00	40.00	40.00	0.00	72	J50217	1/20/2018	40.00	40.00	40.00	40.00	40.00
1	17TSY32MR	Tratamento Superficial CORONA	40.00	40.00	40.00	0.00	73	J50218	1/20/2018	40.00	40.00	40.00	40.00	40.00
1	17TSY32MR	Tratamento Superficial CORONA	40.00	42.00	40.40	0.89	74	J50219	1/20/2018	40.00	42.00	40.00	40.00	40.00
1	17TSY32MR	Tratamento Superficial CORONA	40.00	42.00	40.80	1.10	75	J50220	1/20/2018	42.00	42.00	40.00	40.00	40.00
1	17TSY32MR	Tratamento Superficial CORONA	40.00	42.00	40.40	0.89	76	J50221	1/20/2018	42.00	40.00	40.00	40.00	40.00
1	17TSY32MR	Tratamento Superficial CORONA	40.00	40.00	40.00	0.00	77	J50222	1/20/2018	40.00	40.00	40.00	40.00	40.00
1	17TSY32MR	Tratamento Superficial CORONA	38.00	40.00	39.60	0.89	78	J50223	1/20/2018	40.00	40.00	40.00	40.00	38.00
1	17TSY32MR	Tratamento Superficial CORONA	40.00	40.00	40.00	0.00	79	J50225	1/20/2018	40.00	40.00	40.00	40.00	40.00
1	17TSY32MR	Tratamento Superficial CORONA	40.00	42.00	41.60	0.89	80	J50226	1/20/2018	42.00	42.00	40.00	42.00	42.00
1	17TSY32MR	Tratamento Superficial CORONA	40.00	40.00	40.00	0.00	81	J50227	1/20/2018	40.00	40.00	40.00	40.00	40.00
1	17TSY32MR	Tratamento Superficial CORONA	40.00	40.00	40.00	0.00	82	J50228	1/20/2018	40.00	40.00	40.00	40.00	40.00
1	17TSY32MR	Tratamento Superficial CORONA	40.00	42.00	40.80	1.10	83	J50230	1/21/2018	40.00	40.00	42.00	42.00	40.00
1	17TSY32MR	Tratamento Superficial CORONA	40.00	42.00	41.20	1.10	84	J50231	1/21/2018	42.00	42.00	42.00	40.00	40.00
1	17TSY32MR	Tratamento Superficial CORONA	40.00	42.00	40.40	0.89	85	J50232	1/21/2018	40.00	42.00	40.00	40.00	40.00
1	17TSY32MR	Tratamento Superficial CORONA	40.00	42.00	40.80	1.10	86	J50233	1/21/2018	42.00	42.00	40.00	40.00	40.00
1	17TSY32MR	Tratamento Superficial CORONA	40.00	40.00	40.00	0.00	87	J50234	1/21/2018	40.00	40.00	40.00	40.00	40.00
1	17TSY32MR	Tratamento Superficial CORONA	40.00	40.00	40.00	0.00	88	J50236	1/21/2018	40.00	40.00	40.00	40.00	40.00
1	17TSY32MR	Tratamento Superficial CORONA	40.00	40.00	40.00	0.00	89	J50237	1/21/2018	40.00	40.00	40.00	40.00	40.00
1	17TSY32MR	Tratamento Superficial CORONA	40.00	42.00	41.20	1.10	90	J50238	1/21/2018	40.00	42.00	42.00	42.00	40.00
1	17TSY32MR	Tratamento Superficial CORONA	40.00	42.00	40.80	1.10	91	J50239	1/21/2018	40.00	42.00	42.00	40.00	40.00
1	17TSY32MR	Tratamento Superficial CORONA	38.00	38.00	38.00	0.00	92	J50240	1/21/2018	38.00	38.00	38.00	38.00	38.00
1	17TSY32MR	Tratamento Superficial CORONA	42.00	44.00	42.80	1.10	93	J50299	1/27/2018	42.00	42.00	42.00	44.00	44.00
1	17TSY32MR	Tratamento Superficial CORONA	40.00	42.00	40.80	1.10	94	J50300	1/27/2018	40.00	42.00	42.00	40.00	40.00
1	17TSY32MR	Tratamento Superficial CORONA	40.00	42.00	41.60	0.89	95	J50301	1/27/2018	40.00	42.00	42.00	42.00	42.00
1	17TSY32MR	Tratamento Superficial CORONA	42.00	44.00	42.80	1.10	96	J50302	1/27/2018	42.00	44.00	44.00	42.00	42.00
1	17TSY32MR	Tratamento Superficial CORONA	42.00	42.00	42.00	0.00	97	J50303	1/27/2018	42.00	42.00	42.00	42.00	42.00
1	17TSY32MR	Tratamento Superficial CORONA	42.00	42.00	42.00	0.00	98	J50304	1/27/2018	42.00	42.00	42.00	42.00	42.00
1	17TSY32MR	Tratamento Superficial CORONA	42.00	42.00	42.00	0.00	99	J50305	1/28/2018	42.00	42.00	42.00	42.00	42.00
1	17TSY32MR	Tratamento Superficial CORONA	42.00	42.00	42.00	0.00	100	J50306	1/28/2018	42.00	42.00	42.00	42.00	42.00
1	17TSY32MR	Tratamento Superficial CORONA	40.00	42.00	41.20	1.10	101	J50307	1/28/2018	40.00	40.00	42.00	42.00	42.00
1	17TSY32MR	Tratamento Superficial CORONA	42.00	42.00	42.00	0.00	102	J50308	1/28/2018	42.00	42.00	42.00	42.00	42.00
1	17TSY32MR	Tratamento Superficial CORONA	40.00	42.00	41.60	0.89	103	J50309	1/28/2018	40.00	42.00	42.00	42.00	42.00
1	17TSY32MR	Tratamento Superficial CORONA	42.00	42.00	42.00	0.00	104	J50310	1/28/2018	42.00	42.00	42.00	42.00	42.00
1	17TSY32MR	Tratamento Superficial CORONA	40.00	42.00	41.60	0.89	105	J50311	1/28/2018	42.00	42.00	40.00	42.00	42.00
1	17TSY32MR	Tratamento Superficial CORONA	42.00	42.00	42.00	0.00	106	J50312	1/28/2018	42.00	42.00	42.00	42.00	42.00
1	17TSY32MR	Tratamento Superficial CORONA	40.00	42.00	40.40	0.89	107	J50313	1/28/2018	40.00	42.00	40.00	40.00	40.00
1	17TSY32MR	Tratamento Superficial CORONA	38.00	42.00	39.60	1.67	108	J50340	1/31/2018	38.00	38.00	40.00	40.00	42.00
1	17TSY32MR	Tratamento Superficial CORONA	38.00	40.00	39.60	0.89	109	J50341	1/31/2018	40.00	40.00	40.00	40.00	38.00
1	17TSY32MR	Tratamento Superficial CORONA	40.00	40.00	40.00	0.00	110	J50342	1/31/2018	40.00	40.00	40.00	40.00	40.00
1	17TSY32MR	Tratamento Superficial CORONA	40.00	42.00	40.80	1.10	111	J50343	1/31/2018	42.00	42.00	40.00	40.00	40.00
1	17TSY32MR	Tratamento Superficial CORONA	40.00	42.00	40.80	1.10	112	J50344	1/31/2018	42.00	42.00	40.00	40.00	40.00
1	17TSY32MR	Tratamento Superficial CORONA	40.00	40.00	40.00	0.00	113	J50345	1/31/2018	40.00	40.00	40.00	40.00	40.00
1	17TSY32MR	Tratamento Superficial CORONA	46.00	46.00	46.00	0.00	114	J50346	1/31/2018	46.00	46.00	46.00	46.00	46.00
1	17TSY32MR	Tratamento Superficial CORONA	40.00	40.00	40.00	0.00	115	J50347	1/31/2018	40.00	40.00	40.00	40.00	40.00
1	17TSY32MR	Tratamento Superficial CORONA	40.00	40.00	40.00	0.00	116	J50348	1/31/2018	40.00	40.00	40.00	40.00	40.00
1	17TSY32MR	Tratamento Superficial CORONA	40.00	42.00	40.80	1.10	117	J50349	1/31/2018	40.00	40.00	42.00	42.00	40.00
1	17TSY32MR	Espessura	16.50	18.10	17.24	0.40	1	J50026	1/1/2018	17.90	17.80	18.10	17.70	17.50
1	17TSY32MR	Espessura	16.50	17.80	17.08	0.35	2	J50027	1/1/2018	16.90	17.10	17.30	16.60	16.50
1	17TSY32MR	Espessura	16.20	17.80	17.14	0.37	3	J50028	1/1/2018	16.70	16.80	17.00	16.90	17.30
1	17TSY32MR	Espessura	16.70	17.60	17.16	0.25	4	J50029	1/1/2018	17.10	17.00	17.40	17.30	17.20
1	17TSY32MR	Espessura	16.40	17.60	17.13	0.31	5	J50030	1/1/2018	17.30	17.10	17.50	17.50	17.60
1	17TSY32MR	Espessura	16.20	17.60	16.92	0.32	6	J50031	1/1/2018	16.90	17.00	17.40	17.30	17.20
1	17TSY32MR	Espessura	16.80	18.00	17.26	0.26	7	J50032	1/1/2018	17.50	17.30	17.00	16.80	16.90
1	17TSY32MR	Espessura	16.00	17.70	16.96	0.43	8	J50033	1/1/2018	16.70	16.80	17.00	17.20	17.20
1	17TSY32MR	Espessura	16.70	17.30	16.95	0.18	9	J50070	1/4/2018	16.70	16.80	17.00	17.30	16.80
1	17TSY32MR	Espessura	16.50	17.10	16.84	0.16	10	J50071	1/5/2018	16.90	16.60	16.70	16.90	17.00
1	17TSY32MR	Espessura	16.50	17.50	17.03	0.26	11	J50072	1/5/2018	16.70	17.30	17.41	17.10	17.10
1	17TSY32MR	Espessura	16.60	17.60	17.12	0.25	12	J50073	1/5/2018	16.90	17.10	17.40	17.00	16.90
1	17TSY32MR	Espessura	16.30	17.40	16.96	0.30	13	J50074	1/5/2018	16.80	16.80	17.00	17.30	17.30
1	17TSY32MR	Espessura	16.50	17.40	16.98	0.29	14	J50075	1/5/2018	17.00	17.10	17.40	17.30	17.40
1	17TSY32MR	Espessura	16.70	17.30	16.94	0.17	15	J50076	1/5/2018	16.80	17.10	17.30	17.00	17.00
1	17TSY32MR	Espessura	16.60	17.50	17.14	0.21	16	J50077	1/5/2018	17.50	17.10	17.20	17.20	17.00
1	17TSY32MR	Espessura	16.90	17.50	17.14	0.18	17	J50078	1/5/2018	17.00	17.20	17.20	17.10	17.00
1	17TSY32MR	Espessura	16.30	17.40	17.02	0.26	18	J50079	1/5/2018	17.10	17.40	17.30	17.10	17.30
1	17TSY32MR	Espessura	16.80	17.50	17.06	0.16	19	J50081	1/6/2018	17.30	17.00	17.10	17.10	16.90
1	17TSY32MR	Espessura	16.40	17.30	16.84	0.20	20	J50083	1/6/2018	16.90	16.50	16.60	16.80	17.00
1	17TSY32MR	Espessura	16.50	17.30	16.94	0.24	21	J50085	1/6/2018	16.90	17.30	17.10	17.00	17.30
1	17TSY32MR	Espessura	16.50	17.90	17.17	0.32	22	J50086	1/6/2018	17.30	17.10	16.90	17.00	17.30
1	17TSY32MR	Espessura	16.80	18.00	17.25	0.30	23	J50087	1/6/2018	17.20	17.40	17.10	17.40	17.50
1	17TSY32MR	Espessura	16.50	17.50	17.01	0.24	24	J50088	1/6/2018	16.90	17.10	17.00	17.30	17.30
1	17TSY32MR	Espessura	16.40	17.30	16.82	0.26	25	J50089	1/6/2018	16.70	16.80	16.80	17.00	16.90
1	17TSY32MR	Espessura	16.10	17.40	16.78	0.32	26	J50090	1/6/2018	17.00	16.50	16.80	16.50	16.60
1	17TSY32MR	Espessura	16.20	17.10	16.65	0.25	27	J50091	1/6/2018	16.90	16.20	16.50	16.70	16.40
1	17TSY32MR	Espessura	16.50	17.30	16.89	0.22	28	J50092	1/6/2018	16.70	16.60	17.30	17.00	16.90
