Repository: bombassaro/minitab-replace

# Minitab replacer
Para substituir os cálculos pré importação no minitab

### Requisitos
*  Instalar o NodeJS
*  Instalar o Yarn

### Comandos
*  Para instalar o projeto execute
*  `yarn install`
*  Para rodar o projeto execute
*  `yarn dev`

File: public/1588016282096-2017mai.txt (part 1 of 13)
LINHA	FILME	EXAME	MIN	MAX	MEDIA	DP	ITEM	MR	DATA	X1	X2	X3	X4	X5
1	15TSY32MR	Tratamento Superficial CORONA	38.00	42.00	40.40	1.67	1	J47770	5/24/2017	38.00	42.00	40.00	40.00	42.00
1	15TSY32MR	Tratamento Superficial CORONA	40.00	42.00	40.40	0.89	2	J47771	5/25/2017	40.00	40.00	42.00	40.00	40.00
1	15TSY32MR	Tratamento Superficial CORONA	40.00	42.00	40.40	0.89	3	J47772	5/25/2017	40.00	40.00	40.00	42.00	40.00
1	15TSY32MR	Tratamento Superficial CORONA	38.00	42.00	41.20	1.10	4	J47773	5/25/2017	40.00	42.00	42.00	40.00	42.00
1	15TSY32MR	Tratamento Superficial CORONA	40.00	42.00	40.40	0.89	5	J47774	5/25/2017	40.00	42.00	40.00	40.00	40.00
1	15TSY32MR	Tratamento Superficial CORONA	42.00	42.00	42.00	0.00	6	J47775	5/25/2017	42.00	42.00	42.00	42.00	42.00
1	15TSY32MR	Tratamento Superficial CORONA	42.00	42.00	42.00	0.00	7	J47776	5/25/2017	42.00	42.00	42.00	42.00	42.00
1	15TSY32MR	Tratamento Superficial CORONA	42.00	44.00	43.20	1.10	8	J47777	5/25/2017	44.00	42.00	44.00	44.00	42.00
1	15TSY32MR	Tratamento Superficial CORONA	42.00	44.00	43.60	0.89	9	J47778	5/25/2017	44.00	44.00	44.00	44.00	42.00
1	15TSY32MR	Tratamento Superficial CORONA	44.00	44.00	44.00	0.00	10	J47779	5/25/2017	44.00	44.00	44.00	44.00	44.00
1	15TSY32MR	Tratamento Superficial CORONA	44.00	44.00	44.00	0.00	11	J47781	5/25/2017	44.00	44.00	44.00	44.00	44.00
1	15TSY32MR	Tratamento Superficial CORONA	44.00	44.00	44.00	0.00	12	J47782	5/26/2017	44.00	44.00	44.00	44.00	44.00
1	15TSY32MR	Tratamento Superficial CORONA	44.00	44.00	44.00	0.00	13	J47783	5/26/2017	44.00	44.00	44.00	44.00	44.00
1	15TSY32MR	Tratamento Superficial CORONA	42.00	42.00	42.00	0.00	14	J47784	5/26/2017	42.00	42.00	42.00	42.00	42.00
1	15TSY32MR	Espessura	14.90	14.90	14.90	0.00	1	J47770	5/24/2017	14.90				
1	15TSY32MR	Espessura	15.20	15.20	15.20	0.00	2	J47771	5/25/2017	15.20				
1	15TSY32MR	Espessura	14.90	14.90	14.90	0.00	3	J47772	5/25/2017	14.90				
1	15TSY32MR	Espessura	14.90	14.90	14.90	0.00	4	J47773	5/25/2017	14.90				
1	15TSY32MR	Espessura	15.10	15.10	15.10	0.00	5	J47775	5/25/2017	15.10				
1	15TSY32MR	Espessura	14.70	14.70	14.70	0.00	6	J47776	5/25/2017	14.70				
1	15TSY32MR	Espessura	15.30	15.30	15.30	0.00	7	J47777	5/25/2017	15.30				
1	15TSY32MR	Espessura	15.10	15.10	15.10	0.00	8	J47778	5/25/2017	15.10				
1	15TSY32MR	Espessura	14.90	14.90	14.90	0.00	9	J47779	5/25/2017	14.90				
1	15TSY32MR	Espessura	15.00	15.00	15.00	0.00	10	J47781	5/25/2017	15.00				
1	15TSY32MR	Espessura	14.90	14.90	14.90	0.00	11	J47782	5/26/2017	14.90				
1	15TSY32MR	Espessura	15.10	15.10	15.10	0.00	12	J47783	5/26/2017	15.10				
1	15TSY32MR	Espessura	15.10	15.10	15.10	0.00	13	J47784	5/26/2017	15.10				
1	15TSY32MR	Gramatura	13.50	13.50	13.50	0.00	1	J47770	5/24/2017	13.50				
1	15TSY32MR	Gramatura	13.80	13.80	13.80	0.00	2	J47771	5/25/2017	13.80				
1	15TSY32MR	Gramatura	13.40	13.40	13.40	0.00	3	J47772	5/25/2017	13.40				
1	15TSY32MR	Gramatura	13.50	13.50	13.50	0.00	4	J47773	5/25/2017	13.50				
1	15TSY32MR	Gramatura	13.50	13.50	13.50	0.00	5	J47779	5/25/2017	13.50				
1	15TSY32MR	Gramatura	13.60	13.60	13.60	0.00	6	J47781	5/25/2017	13.60				
1	15TSY32MR	Gramatura	13.50	13.50	13.50	0.00	7	J47782	5/26/2017	13.50				
1	15TSY32MR	Gramatura	13.70	13.70	13.70	0.00	8	J47783	5/26/2017	13.70				
1	15TSY32MR	Rendimento	74.10	74.10	74.10	0.00	1	J47770	5/24/2017	74.10				
1	15TSY32MR	Densidade	0.91	0.91	0.91	0.00	1	J47770	5/24/2017	0.91				
1	15TSY32MR	COF NT/NT - DIN. Imediato	0.26	0.27	0.27	0.01	1	J47770	5/24/2017	0.26	0.27	0.27		
1	15TSY32MR	COF NT/NT - DIN. Imediato	0.26	0.29	0.27	0.02	2	J47775	5/25/2017	0.29	0.26	0.26		
1	15TSY32MR	COF NT/NT - DIN. Imediato	0.29	0.30	0.29	0.01	3	J47777	5/25/2017	0.29	0.29	0.30		
1	15TSY32MR	COF NT/NT - DIN. Imediato	0.27	0.31	0.29	0.02	4	J47779	5/25/2017	0.31	0.27	0.29		
1	15TSY32MR	COF NT/NT - DIN. Imediato	0.24	0.27	0.25	0.02	5	J47782	5/26/2017	0.27	0.24	0.25		
1	15TSY32MR	COF COR/COR - Din. - Imediato	0.37	0.44	0.40	0.04	1	J47770	5/24/2017	0.38	0.37	0.44		
1	15TSY32MR	COF COR/COR - Din. - Imediato	0.36	0.45	0.39	0.05	2	J47775	5/25/2017	0.36	0.37	0.45		
1	15TSY32MR	COF COR/COR - Din. - Imediato	0.35	0.44	0.40	0.05	3	J47777	5/25/2017	0.35	0.44	0.41		
1	15TSY32MR	COF COR/COR - Din. - Imediato	0.33	0.42	0.38	0.05	4	J47779	5/25/2017	0.42	0.33	0.40		
1	15TSY32MR	COF COR/COR - Din. - Imediato	0.32	0.39	0.36	0.04	5	J47782	5/26/2017	0.37	0.39	0.32		
1	15TSY32MR	COF NT/NT - Est. Imediato	0.37	0.40	0.38	0.02	1	J47770	5/24/2017	0.37	0.40	0.38		
1	15TSY32MR	COF NT/NT - Est. Imediato	0.34	0.49	0.40	0.08	2	J47775	5/25/2017	0.49	0.34	0.38		
1	15TSY32MR	COF NT/NT - Est. Imediato	0.46	1.14	0.90	0.38	3	J47777	5/25/2017	1.14	1.10	0.46		
1	15TSY32MR	COF NT/NT - Est. Imediato	0.39	0.45	0.42	0.03	4	J47779	5/25/2017	0.43	0.39	0.45		
1	15TSY32MR	COF NT/NT - Est. Imediato	0.41	0.41	0.41	0.00	5	J47782	5/26/2017	0.41				
1	15TSY32MR	COF COR/COR - Est. - Imediato	0.49	1.48	0.85	0.55	1	J47770	5/24/2017	0.58	0.49	1.48		
1	15TSY32MR	COF COR/COR - Est. - Imediato	0.57	1.32	0.83	0.42	2	J47775	5/25/2017	0.57	0.60	1.32		
1	15TSY32MR	COF COR/COR - Est. - Imediato	0.45	0.78	0.63	0.17	3	J47777	5/25/2017	0.45	0.78	0.67		
1	15TSY32MR	COF COR/COR - Est. - Imediato	0.40	0.58	0.49	0.09	4	J47779	5/25/2017	0.49	0.40	0.58		
1	15TSY32MR	COF COR/COR - Est. - Imediato	0.87	0.87	0.87	0.00	5	J47782	5/26/2017	0.87				
1	15TSY32MR	COF NT/NT - Din.	0.23	0.24	0.24	0.01	1	J47770	5/24/2017	0.24	0.23	0.24		
1	15TSY32MR	COF NT/NT - Din.	0.23	0.24	0.23	0.01	2	J47775	5/25/2017	0.23	0.24	0.23		
1	15TSY32MR	COF COR/COR - Din.	0.23	0.23	0.23	0.00	1	J47770	5/24/2017	0.23	0.23	0.23		
1	15TSY32MR	COF COR/COR - Din.	0.20	0.20	0.20	0.00	2	J47775	5/25/2017	0.20	0.20	0.20		
1	15TSY32MR	COF  NT/NT - Est.	0.29	0.38	0.33	0.05	1	J47770	5/24/2017	0.38	0.29	0.31		
1	15TSY32MR	COF  NT/NT - Est.	0.32	0.32	0.32	0.00	2	J47775	5/25/2017	0.32				
1	15TSY32MR	COF COR/COR - Est.	0.27	0.28	0.27	0.01	1	J47770	5/24/2017	0.28	0.27	0.27		
1	15TSY32MR	COF COR/COR - Est.	0.25	0.25	0.25	0.00	2	J47775	5/25/2017	0.25				
1	15TSY32MR	Força de Tração DM	140.00	166.00	152.33	13.05	1	J47770	5/24/2017	140.00	151.00	166.00		
1	15TSY32MR	Força de Tração DT	221.00	238.00	228.33	8.74	1	J47770	5/24/2017	226.00	238.00	221.00		
1	15TSY32MR	Alongamento DM	151.00	202.00	174.67	25.70	1	J47770	5/24/2017	151.00	171.00	202.00		
1	15TSY32MR	Alongamento DT	28.00	31.00	29.33	1.53	1	J47770	5/24/2017	29.00	31.00	28.00		
1	15TSY32MR	Módulo Elástico DM	1532.00	1569.00	1548.67	18.77	1	J47770	5/24/2017	1545.00	1532.00	1569.00		
1	15TSY32MR	Módulo Elástico DT	2820.00	3042.00	2921.00	112.34	1	J47770	5/24/2017	2901.00	3042.00	2820.00		
1	15TSY32MR	Estabilidade Dimensional DM	5.00	5.00	5.00	0.00	1	J47770	5/24/2017	5.00	5.00	5.00		
1	15TSY32MR	Estabilidade Dimensional DT	2.00	2.00	2.00	0.00	1	J47770	5/24/2017	2.00	2.00	2.00		
1	15TSY32MR	Brilho 45°	98.00	99.00	98.33	0.58	1	J47770	5/24/2017	98.00	98.00	99.00		
1	15TSY32MR	Haze/difusão	1.40	1.40	1.40	0.00	1	J47770	5/24/2017	1.40	1.40	1.40		
1	15TSY32MR	Força de Selagem NT/NT	359.00	462.00	416.33	52.48	1	J47770	5/24/2017	359.00	428.00	462.00		
1	15TSY32MR	Força de Selagem NT/NT	304.00	403.00	368.33	55.77	2	J47775	5/25/2017	398.00	304.00	403.00		
1	15TSY32MR	Força de Selagem NT/NT	325.00	380.00	350.00	27.84	3	J47777	5/25/2017	325.00	380.00	345.00		
1	15TSY32MR	Força de Selagem NT/NT	351.00	419.00	394.33	37.65	4	J47779	5/25/2017	413.00	351.00	419.00		
1	15TSY32MR	Força de Selagem NT/NT	325.00	443.00	396.00	62.55	5	J47782	5/26/2017	443.00	420.00	325.00		
1	15TSY32MR	Força de selagem COR/COR	356.00	607.00	484.00	125.57	1	J47770	5/24/2017	489.00	607.00	356.00		
1	15TSY32MR	Força de selagem COR/COR	408.00	506.00	452.33	49.66	2	J47775	5/25/2017	506.00	443.00	408.00		
1	15TSY32MR	Força de selagem COR/COR	438.00	614.00	500.00	98.85	3	J47777	5/25/2017	438.00	614.00	448.00		
1	15TSY32MR	Força de selagem COR/COR	407.00	468.00	441.67	31.34	4	J47779	5/25/2017	407.00	468.00	450.00		
1	15TSY32MR	Força de selagem COR/COR	401.00	567.00	503.67	89.72	5	J47782	5/26/2017	543.00	401.00	567.00		
1	15TSY32MR	COF NT/NT - din - 24h	0.23	0.24	0.24	0.01	1	J47770	5/24/2017	0.24	0.23	0.24		
1	15TSY32MR	COF NT/NT - din - 24h	0.23	0.24	0.23	0.01	2	J47775	5/25/2017	0.23	0.24	0.23		
1	15TSY32MR	COF NT/NT - est. - 24h	0.29	0.38	0.33	0.05	1	J47770	5/24/2017	0.38	0.29	0.31		
1	15TSY32MR	COF NT/NT - est. - 24h	0.32	0.32	0.32	0.00	2	J47775	5/25/2017	0.32				
1	15TSY32MR	COF COR/COR - din. - 24h	0.23	0.23	0.23	0.00	1	J47770	5/24/2017	0.23	0.23	0.23		
1	15TSY32MR	COF COR/COR - din. - 24h	0.20	0.20	0.20	0.00	2	J47775	5/25/2017	0.20	0.20	0.20		
1	15TSY32MR	COF COR/COR - est. - 24h	0.27	0.28	0.27	0.01	1	J47770	5/24/2017	0.28	0.27	0.27		
1	15TSY32MR	COF COR/COR - est. - 24h	0.25	0.25	0.25	0.00	2	J47775	5/25/2017	0.25				
1	15TSY32MR	Módulo Secante 2% DM	973.79	1004.16	986.37	15.84	1	J47770	5/24/2017	981.17	1004.16	973.79		
1	15TSY32MR	Módulo Secante 2% DM	878.20	925.10	897.67	24.44	2	J47775	5/25/2017	889.70	878.20	925.10		
1	15TSY32MR	Módulo Secante 2% DM	751.06	822.65	786.92	35.80	3	J47777	5/25/2017	822.65	787.06	751.06		
1	15TSY32MR	Módulo Secante 2% DM	911.02	917.21	913.90	3.12	4	J47779	5/25/2017	917.21	913.46	911.02		
1	15TSY32MR	Módulo Secante 2% DT	1551.62	1578.53	1565.13	13.46	1	J47770	5/24/2017	1578.53	1551.62	1565.23		
1	15TSY32MR	Módulo Secante 2% DT	1342.60	1369.10	1356.67	13.33	2	J47775	5/25/2017	1342.60	1358.30	1369.10		
1	15TSY32MR	Módulo Secante 2% DT	1350.10	1460.25	1388.28	62.36	3	J47777	5/25/2017	1350.10	1460.25	1354.50		
1	15TSY32MR	Módulo Secante 2% DT	1459.34	1470.30	1466.00	5.85	4	J47779	5/25/2017	1459.34	1468.37	1470.30		
1	15TSY32MR	Tensão superficial CORONA LO	40.00	40.00	40.00	0.00	1	J47774	5/25/2017	40.00				
1	15TSY32MR	Tensão superficial CORONA LO	42.00	42.00	42.00	0.00	2	J47775	5/25/2017	42.00				
1	15TSY32MR	Tensão superficial CORONA LO	42.00	42.00	42.00	0.00	3	J47776	5/25/2017	42.00				
1	15TSY32MR	Tensão superficial CORONA LO	42.00	42.00	42.00	0.00	4	J47777	5/25/2017	42.00				
1	15TSY32MR	Tensão superficial CORONA LO	42.00	42.00	42.00	0.00	5	J47778	5/25/2017	42.00				
1	15TSY32MR	Tensão superficial CORONA LO	42.00	42.00	42.00	0.00	6	J47779	5/25/2017	42.00				
1	15TSY32MR	Tensão superficial CORONA LO	42.00	42.00	42.00	0.00	7	J47781	5/25/2017	42.00				
1	15TSY32MR	Tensão superficial CORONA LO	42.00	42.00	42.00	0.00	8	J47782	5/26/2017	42.00				
1	15TSY32MR	Tensão superficial CORONA LO	42.00	42.00	42.00	0.00	9	J47783	5/26/2017	42.00				
1	15TSY32MR	Tensão superficial CORONA LO	40.00	40.00	40.00	0.00	10	J47784	5/26/2017	40.00				
1	15TSY32MR	Tensão superficial CORONA LM	40.00	40.00	40.00	0.00	1	J47774	5/25/2017	40.00				
1	15TSY32MR	Tensão superficial CORONA LM	40.00	40.00	40.00	0.00	2	J47775	5/25/2017	40.00				
1	15TSY32MR	Tensão superficial CORONA LM	42.00	42.00	42.00	0.00	3	J47776	5/25/2017	42.00				
1	15TSY32MR	Tensão superficial CORONA LM	42.00	42.00	42.00	0.00	4	J47777	5/25/2017	42.00				
1	15TSY32MR	Tensão superficial CORONA LM	42.00	42.00	42.00	0.00	5	J47778	5/25/2017	42.00				
1	15TSY32MR	Tensão superficial CORONA LM	40.00	40.00	40.00	0.00	6	J47779	5/25/2017	40.00				
1	15TSY32MR	Tensão superficial CORONA LM	40.00	40.00	40.00	0.00	7	J47781	5/25/2017	40.00				
1	15TSY32MR	Tensão superficial CORONA LM	40.00	40.00	40.00	0.00	8	J47782	5/26/2017	40.00				
1	15TSY32MR	Tensão superficial CORONA LM	40.00	40.00	40.00	0.00	9	J47783	5/26/2017	40.00				
1	15TSY32MR	Tensão superficial CORONA LM	38.00	38.00	38.00	0.00	10	J47784	5/26/2017	38.00				
1	17TSB12MR	Tratamento Superficial CHAMA	42.00	42.00	42.00	0.00	1	J47698	5/12/2017	42.00				
1	17TSB12MR	Tratamento Superficial CHAMA	40.00	40.00	40.00	0.00	2	J47699	5/12/2017	40.00				
1	17TSB12MR	Espessura	17.00	17.70	17.48	0.32	1	J47698	5/12/2017	17.70	17.00	17.70	17.70	17.30
1	17TSB12MR	Espessura	17.00	17.70	17.14	0.11	2	J47699	5/12/2017	17.10	17.00	17.10	17.20	17.30
1	17TSB12MR	Gramatura	15.50	15.50	15.50	0.00	1	J47698	5/12/2017	15.50				
1	17TSB12MR	Rendimento	64.50	64.50	64.50	0.00	1	J47698	5/12/2017	64.50				
1	17TSB12MR	Densidade	0.89	0.89	0.89	0.00	1	J47698	5/12/2017	0.89				
1	17TSB12MR	COF NT/NT - DIN. Imediato	0.35	0.37	0.36	0.01	1	J47698	5/12/2017	0.37	0.36	0.35		
1	17TSB12MR	COF NT/NT - Est. Imediato	0.46	0.46	0.46	0.00	1	J47698	5/12/2017	0.46				
1	17TSB12MR	Força de Tração DM	140.00	146.00	143.67	3.21	1	J47698	5/12/2017	140.00	146.00	145.00		
1	17TSB12MR	Força de Tração DT	240.00	263.00	250.67	11.59	1	J47698	5/12/2017	249.00	263.00	240.00		
1	17TSB12MR	Alongamento DT	55.00	61.00	58.33	3.06	1	J47698	5/12/2017	59.00	61.00	55.00		
1	17TSB12MR	Módulo Elástico DM	1398.00	1398.00	1398.00	0.00	1	J47698	5/12/2017	1398.00				
1	17TSB12MR	Módulo Elástico DT	2294.00	2294.00	2294.00	0.00	1	J47698	5/12/2017	2294.00				
1	17TSB12MR	Estabilidade Dimensional DM	4.00	4.00	4.00	0.00	1	J47698	5/12/2017	4.00				
1	17TSB12MR	Estabilidade Dimensional DT	2.00	2.00	2.00	0.00	1	J47698	5/12/2017	2.00				
1	17TSB12MR	Brilho 45°	100.00	100.00	100.00	0.00	1	J47698	5/12/2017	100.00				
1	17TSB12MR	Haze/difusão	1.50	1.50	1.50	0.00	1	J47698	5/12/2017	1.50				
1	17TSB12MR	Força de Selagem NT/NT	316.00	708.00	470.33	208.86	1	J47698	5/12/2017	316.00	387.00	708.00		
1	17TSY32MR	Tratamento Superficial CORONA	40.00	40.00	40.00	0.00	1	J47688	5/9/2017	40.00				
1	17TSY32MR	Tratamento Superficial CORONA	40.00	40.00	40.00	0.00	2	J47689	5/9/2017	40.00				
1	17TSY32MR	Tratamento Superficial CORONA	42.00	42.00	42.00	0.00	3	J47690	5/9/2017	42.00				
1	17TSY32MR	Tratamento Superficial CORONA	42.00	42.00	42.00	0.00	4	J47691	5/9/2017	42.00				
1	17TSY32MR	Tratamento Superficial CORONA	40.00	40.00	40.00	0.00	5	J47692	5/9/2017	40.00				
1	17TSY32MR	Tratamento Superficial CORONA	42.00	42.00	42.00	0.00	6	J47693	5/10/2017	42.00				
1	17TSY32MR	Tratamento Superficial CORONA	40.00	40.00	40.00	0.00	7	J47694	5/10/2017	40.00				
1	17TSY32MR	Tratamento Superficial CORONA	42.00	42.00	42.00	0.00	8	J47695	5/10/2017	42.00				
1	17TSY32MR	Tratamento Superficial CORONA	42.00	42.00	42.00	0.00	9	J47696	5/12/2017	42.00				
1	17TSY32MR	Tratamento Superficial CORONA	42.00	42.00	42.00	0.00	10	J47697	5/12/2017	42.00				
1	17TSY32MR	Tratamento Superficial CORONA	40.00	40.00	40.00	0.00	11	J47701	5/16/2017	40.00				
1	17TSY32MR	Tratamento Superficial CORONA	42.00	42.00	42.00	0.00	12	J47702	5/16/2017	42.00				
1	17TSY32MR	Tratamento Superficial CORONA	42.00	42.00	42.00	0.00	13	J47703	5/16/2017	42.00				
1	17TSY32MR	Tratamento Superficial CORONA	42.00	42.00	42.00	0.00	14	J47704	5/16/2017	42.00				
1	17TSY32MR	Tratamento Superficial CORONA	40.00	42.00	41.20	1.10	15	J47814	5/28/2017	42.00	42.00	40.00	42.00	40.00
1	17TSY32MR	Tratamento Superficial CORONA	40.00	44.00	42.00	1.41	16	J47815	5/28/2017	42.00	42.00	40.00	44.00	42.00
1	17TSY32MR	Tratamento Superficial CORONA	40.00	42.00	41.20	1.10	17	J47816	5/28/2017	40.00	42.00	40.00	42.00	42.00
1	17TSY32MR	Tratamento Superficial CORONA	40.00	40.00	40.00	0.00	18	J47817	5/28/2017	40.00	40.00	40.00	40.00	40.00
1	17TSY32MR	Tratamento Superficial CORONA	40.00	42.00	41.20	1.10	19	J47818	5/28/2017	40.00	42.00	40.00	42.00	42.00
1	17TSY32MR	Tratamento Superficial CORONA	40.00	44.00	42.40	1.67	20	J47819	5/29/2017	42.00	44.00	44.00	42.00	40.00
1	17TSY32MR	Tratamento Superficial CORONA	42.00	44.00	42.40	0.89	21	J47820	5/29/2017	42.00	44.00	42.00	42.00	42.00
1	17TSY32MR	Tratamento Superficial CORONA	42.00	44.00	42.40	0.89	22	J47822	5/29/2017	42.00	44.00	42.00	42.00	42.00
1	17TSY32MR	Tratamento Superficial CORONA	40.00	42.00	40.80	1.10	23	J47823	5/29/2017	42.00	42.00	40.00	40.00	40.00
1	17TSY32MR	Tratamento Superficial CORONA	38.00	44.00	41.20	2.28	24	J47824	5/29/2017	40.00	42.00	38.00	44.00	42.00
1	17TSY32MR	Tratamento Superficial CORONA	40.00	44.00	41.20	1.79	25	J47825	5/29/2017	42.00	44.00	40.00	40.00	40.00
1	17TSY32MR	Tratamento Superficial CORONA	40.00	44.00	42.80	1.79	26	J47826	5/29/2017	42.00	44.00	40.00	44.00	44.00
1	17TSY32MR	Tratamento Superficial CORONA	40.00	44.00	42.00	1.41	27	J47827	5/29/2017	42.00	42.00	42.00	44.00	40.00
1	17TSY32MR	Tratamento Superficial CORONA	40.00	44.00	42.80	1.79	28	J47828	5/29/2017	42.00	44.00	44.00	44.00	40.00
1	17TSY32MR	Tratamento Superficial CORONA	40.00	44.00	42.40	1.67	29	J47829	5/29/2017	42.00	44.00	42.00	44.00	40.00
1	17TSY32MR	Tratamento Superficial CORONA	40.00	42.00	40.80	1.10	30	J47830	5/29/2017	42.00	40.00	40.00	42.00	40.00
1	17TSY32MR	Tratamento Superficial CORONA	42.00	44.00	42.80	1.10	31	J47831	5/29/2017	44.00	44.00	42.00	42.00	42.00
1	17TSY32MR	Tratamento Superficial CORONA	40.00	44.00	42.00	1.41	32	J47832	5/30/2017	42.00	42.00	44.00	42.00	40.00
1	17TSY32MR	Tratamento Superficial CORONA	40.00	44.00	42.40	1.67	33	J47833	5/30/2017	42.00	44.00	42.00	44.00	40.00
1	17TSY32MR	Tratamento Superficial CORONA	42.00	44.00	42.80	1.10	34	J47834	5/30/2017	42.00	42.00	42.00	44.00	44.00
1	17TSY32MR	Espessura	17.00	17.90	17.20	0.16	1	J47688	5/9/2017	17.30	17.40	17.10	17.00	17.20
1	17TSY32MR	Espessura	16.60	17.20	17.06	0.11	2	J47689	5/9/2017	17.00	17.20	17.10	16.90	17.10
1	17TSY32MR	Espessura	16.60	17.40	16.98	0.08	3	J47690	5/9/2017	16.90	16.90	17.00	17.10	17.00
1	17TSY32MR	Espessura	16.50	17.30	16.74	0.15	4	J47691	5/9/2017	16.80	16.50	16.80	16.70	16.90
1	17TSY32MR	Espessura	16.90	17.90	17.58	0.20	5	J47692	5/9/2017	17.60	17.40	17.90	17.60	17.40
1	17TSY32MR	Espessura	16.50	18.30	16.88	0.16	6	J47693	5/10/2017	16.80	16.80	16.70	17.00	17.10
1	17TSY32MR	Espessura	16.50	17.60	17.16	0.30	7	J47694	5/10/2017	17.20	17.00	17.20	16.80	17.60
1	17TSY32MR	Espessura	16.60	17.10	16.82	0.13	8	J47695	5/10/2017	16.70	16.80	16.90	16.70	17.00
1	17TSY32MR	Espessura	16.50	17.50	17.20	0.16	9	J47696	5/12/2017	17.20	17.40	17.00	17.30	17.10
1	17TSY32MR	Espessura	16.60	17.50	17.20	0.16	10	J47697	5/12/2017	17.00	17.40	17.30	17.10	17.20
1	17TSY32MR	Espessura	17.40	17.40	17.40	0.00	11	J47701	5/16/2017	17.40				
1	17TSY32MR	Espessura	17.70	17.70	17.70	0.00	12	J47702	5/16/2017	17.70				
1	17TSY32MR	Espessura	17.30	17.30	17.30	0.00	13	J47703	5/16/2017	17.30				
1	17TSY32MR	Espessura	17.20	17.20	17.20	0.00	14	J47704	5/16/2017	17.20				
1	17TSY32MR	Espessura	17.10	17.10	17.10	0.00	15	J47814	5/28/2017	17.10				
1	17TSY32MR	Espessura	17.00	17.00	17.00	0.00	16	J47819	5/29/2017	17.00				
1	17TSY32MR	Espessura	17.30	17.30	17.30	0.00	17	J47822	5/29/2017	17.30				
1	17TSY32MR	Espessura	17.40	17.40	17.40	0.00	18	J47823	5/29/2017	17.40				
1	17TSY32MR	Espessura	17.40	17.40	17.40	0.00	19	J47824	5/29/2017	17.40				
1	17TSY32MR	Espessura	16.80	16.80	16.80	0.00	20	J47825	5/29/2017	16.80				
1	17TSY32MR	Espessura	17.50	17.50	17.50	0.00	21	J47826	5/29/2017	17.50				
1	17TSY32MR	Espessura	16.70	16.70	16.70	0.00	22	J47827	5/29/2017	16.70				
1	17TSY32MR	Espessura	16.90	16.90	16.90	0.00	23	J47829	5/29/2017	16.90				
1	17TSY32MR	Espessura	17.30	17.30	17.30	0.00	24	J47832	5/30/2017	17.30				
1	17TSY32MR	Espessura	16.90	16.90	16.90	0.00	25	J47833	5/30/2017	16.90				
1	17TSY32MR	Espessura	17.30	17.30	17.30	0.00	26	J47834	5/30/2017	17.30				
1	17TSY32MR	Gramatura	15.40	15.40	15.40	0.00	1	J47688	5/9/2017	15.40				
1	17TSY32MR	Gramatura	15.80	15.80	15.80	0.00	2	J47701	5/16/2017	15.80				
1	17TSY32MR	Gramatura	15.40	15.40	15.40	0.00	3	J47814	5/28/2017	15.40				
1	17TSY32MR	Gramatura	15.50	15.50	15.50	0.00	4	J47815	5/28/2017	15.50				
1	17TSY32MR	Gramatura	15.70	15.70	15.70	0.00	5	J47816	5/28/2017	15.70				
1	17TSY32MR	Gramatura	15.80	15.80	15.80	0.00	6	J47817	5/28/2017	15.80				
1	17TSY32MR	Gramatura	15.60	15.60	15.60	0.00	7	J47818	5/28/2017	15.60				
1	17TSY32MR	Gramatura	15.40	15.40	15.40	0.00	8	J47819	5/29/2017	15.40				
1	17TSY32MR	Gramatura	15.20	15.20	15.20	0.00	9	J47820	5/29/2017	15.20				
1	17TSY32MR	Gramatura	15.60	15.60	15.60	0.00	10	J47822	5/29/2017	15.60				
1	17TSY32MR	Gramatura	15.80	15.80	15.80	0.00	11	J47823	5/29/2017	15.80				
1	17TSY32MR	Gramatura	15.70	15.70	15.70	0.00	12	J47824	5/29/2017	15.70				
1	17TSY32MR	Gramatura	15.20	15.20	15.20	0.00	13	J47825	5/29/2017	15.20				
1	17TSY32MR	Gramatura	15.80	15.80	15.80	0.00	14	J47826	5/29/2017	15.80				
1	17TSY32MR	Gramatura	15.60	15.60	15.60	0.00	15	J47828	5/29/2017	15.60				
1	17TSY32MR	Gramatura	15.30	15.30	15.30	0.00	16	J47829	5/29/2017	15.30				
1	17TSY32MR	Gramatura	15.30	15.30	15.30	0.00	17	J47830	5/29/2017	15.30				
1	17TSY32MR	Gramatura	15.30	15.30	15.30	0.00	18	J47831	5/29/2017	15.30				
1	17TSY32MR	Gramatura	15.70	15.70	15.70	0.00	19	J47832	5/30/2017	15.70				
1	17TSY32MR	Gramatura	15.30	15.30	15.30	0.00	20	J47833	5/30/2017	15.30				
1	17TSY32MR	Rendimento	64.90	64.90	64.90	0.00	1	J47688	5/9/2017	64.90				
1	17TSY32MR	Rendimento	63.30	63.30	63.30	0.00	2	J47701	5/16/2017	63.30				
1	17TSY32MR	Rendimento	64.90	64.90	64.90	0.00	3	J47814	5/28/2017	64.90				
1	17TSY32MR	Densidade	0.88	0.88	0.88	0.00	1	J47688	5/9/2017	0.88				
1	17TSY32MR	Densidade	0.91	0.91	0.91	0.00	2	J47701	5/16/2017	0.91				
1	17TSY32MR	Densidade	0.90	0.90	0.90	0.00	3	J47814	5/28/2017	0.90				
1	17TSY32MR	COF NT/NT - DIN. Imediato	0.31	0.33	0.32	0.01	1	J47688	5/9/2017	0.32	0.33	0.31		
1	17TSY32MR	COF NT/NT - DIN. Imediato	0.28	0.31	0.30	0.02	2	J47690	5/9/2017	0.30	0.31	0.28		
1	17TSY32MR	COF NT/NT - DIN. Imediato	0.29	0.55	0.38	0.15	3	J47692	5/9/2017	0.30	0.29	0.55		
1	17TSY32MR	COF NT/NT - DIN. Imediato	0.31	0.31	0.31	0.00	4	J47696	5/12/2017	0.31	0.31	0.31		
1	17TSY32MR	COF NT/NT - DIN. Imediato	0.31	0.36	0.34	0.04	5	J47701	5/16/2017	0.31	0.36			
1	17TSY32MR	COF NT/NT - DIN. Imediato	0.26	0.29	0.28	0.02	6	J47814	5/28/2017	0.28	0.29	0.26		
1	17TSY32MR	COF NT/NT - DIN. Imediato	0.29	0.29	0.29	0.00	7	J47819	5/29/2017	0.29	0.29	0.29		
1	17TSY32MR	COF NT/NT - DIN. Imediato	0.27	0.27	0.27	0.00	8	J47823	5/29/2017	0.27	0.27	0.27		
1	17TSY32MR	COF NT/NT - DIN. Imediato	0.27	0.29	0.28	0.01	9	J47826	5/29/2017	0.28	0.27	0.29		
1	17TSY32MR	COF NT/NT - DIN. Imediato	0.28	0.33	0.31	0.03	10	J47829	5/29/2017	0.28	0.33	0.33		
1	17TSY32MR	COF NT/NT - DIN. Imediato	0.27	0.30	0.29	0.02	11	J47831	5/29/2017	0.30	0.27	0.30		
1	17TSY32MR	COF COR/COR - Din. - Imediato	0.37	0.42	0.40	0.03	1	J47688	5/9/2017	0.42	0.37	0.40		
1	17TSY32MR	COF COR/COR - Din. - Imediato	0.55	0.65	0.59	0.05	2	J47690	5/9/2017	0.65	0.55	0.57		
1	17TSY32MR	COF COR/COR - Din. - Imediato	0.34	0.41	0.37	0.04	3	J47692	5/9/2017	0.34	0.41	0.35		
1	17TSY32MR	COF COR/COR - Din. - Imediato	0.35	0.39	0.37	0.02	4	J47696	5/12/2017	0.38	0.39	0.35		
1	17TSY32MR	COF COR/COR - Din. - Imediato	0.36	0.39	0.37	0.02	5	J47701	5/16/2017	0.37	0.39	0.36		
1	17TSY32MR	COF COR/COR - Din. - Imediato	0.27	0.31	0.29	0.02	6	J47814	5/28/2017	0.28	0.27	0.31		
1	17TSY32MR	COF COR/COR - Din. - Imediato	0.33	0.34	0.33	0.01	7	J47819	5/29/2017	0.33	0.33	0.34		
1	17TSY32MR	COF COR/COR - Din. - Imediato	0.32	0.33	0.33	0.01	8	J47823	5/29/2017	0.33	0.33	0.32		
1	17TSY32MR	COF COR/COR - Din. - Imediato	0.31	0.34	0.33	0.02	9	J47826	5/29/2017	0.34	0.34	0.31		
1	17TSY32MR	COF COR/COR - Din. - Imediato	0.41	0.44	0.42	0.02	10	J47829	5/29/2017	0.41	0.41	0.44		
1	17TSY32MR	COF COR/COR - Din. - Imediato	0.41	0.44	0.43	0.02	11	J47831	5/29/2017	0.44	0.41	0.43		
1	17TSY32MR	COF NT/NT - Est. Imediato	0.43	0.43	0.43	0.00	1	J47688	5/9/2017	0.43				
1	17TSY32MR	COF NT/NT - Est. Imediato	0.39	0.39	0.39	0.00	2	J47690	5/9/2017	0.39				
1	17TSY32MR	COF NT/NT - Est. Imediato	1.87	1.87	1.87	0.00	3	J47692	5/9/2017	1.87				
1	17TSY32MR	COF NT/NT - Est. Imediato	0.46	0.46	0.46	0.00	4	J47696	5/12/2017	0.46				
1	17TSY32MR	COF NT/NT - Est. Imediato	1.13	1.13	1.13	0.00	5	J47701	5/16/2017	1.13				
1	17TSY32MR	COF NT/NT - Est. Imediato	0.33	0.50	0.43	0.09	6	J47814	5/28/2017	0.50	0.45	0.33		
1	17TSY32MR	COF NT/NT - Est. Imediato	0.38	0.52	0.44	0.07	7	J47819	5/29/2017	0.52	0.38	0.41		
1	17TSY32MR	COF NT/NT - Est. Imediato	0.38	0.39	0.38	0.01	8	J47823	5/29/2017	0.39	0.38	0.38		
1	17TSY32MR	COF NT/NT - Est. Imediato	0.33	0.35	0.34	0.01	9	J47826	5/29/2017	0.34	0.33	0.35		
1	17TSY32MR	COF NT/NT - Est. Imediato	0.42	0.44	0.43	0.01	10	J47829	5/29/2017	0.44	0.44	0.42		
1	17TSY32MR	COF NT/NT - Est. Imediato	0.38	0.49	0.43	0.06	11	J47831	5/29/2017	0.49	0.38	0.43		
1	17TSY32MR	COF COR/COR - Est. - Imediato	0.53	0.53	0.53	0.00	1	J47688	5/9/2017	0.53				
1	17TSY32MR	COF COR/COR - Est. - Imediato	1.30	1.30	1.30	0.00	2	J47690	5/9/2017	1.30				
1	17TSY32MR	COF COR/COR - Est. - Imediato	1.21	1.21	1.21	0.00	3	J47692	5/9/2017	1.21				
1	17TSY32MR	COF COR/COR - Est. - Imediato	0.49	0.49	0.49	0.00	4	J47696	5/12/2017	0.49				
1	17TSY32MR	COF COR/COR - Est. - Imediato	0.47	0.47	0.47	0.00	5	J47701	5/16/2017	0.47				
1	17TSY32MR	COF COR/COR - Est. - Imediato	0.41	0.43	0.42	0.01	6	J47814	5/28/2017	0.43	0.43	0.41		
1	17TSY32MR	COF COR/COR - Est. - Imediato	0.43	0.50	0.48	0.04	7	J47819	5/29/2017	0.43	0.50	0.50		
1	17TSY32MR	COF COR/COR - Est. - Imediato	0.40	0.53	0.45	0.07	8	J47823	5/29/2017	0.42	0.40	0.53		
1	17TSY32MR	COF COR/COR - Est. - Imediato	0.42	0.44	0.43	0.01	9	J47826	5/29/2017	0.42	0.44	0.42		
1	17TSY32MR	COF COR/COR - Est. - Imediato	0.56	1.11	0.92	0.31	10	J47829	5/29/2017	1.10	0.56	1.11		
1	17TSY32MR	COF COR/COR - Est. - Imediato	0.54	1.10	0.74	0.31	11	J47831	5/29/2017	0.54	0.58	1.10		
1	17TSY32MR	COF NT/NT - Din.	0.25	0.25	0.25	0.00	1	J47688	5/9/2017	0.25				
1	17TSY32MR	COF NT/NT - Din.	0.29	0.29	0.29	0.00	2	J47701	5/16/2017	0.29				
1	17TSY32MR	COF NT/NT - Din.	0.23	0.23	0.23	0.00	3	J47814	5/28/2017	0.23				
1	17TSY32MR	COF NT/NT - Din.	0.22	0.24	0.23	0.01	4	J47823	5/29/2017	0.22	0.24	0.23		
1	17TSY32MR	COF COR/COR - Din.	0.24	0.24	0.24	0.00	1	J47688	5/9/2017	0.24				
1	17TSY32MR	COF COR/COR - Din.	0.22	0.22	0.22	0.00	2	J47701	5/16/2017	0.22				
1	17TSY32MR	COF COR/COR - Din.	0.20	0.20	0.20	0.00	3	J47814	5/28/2017	0.20				
1	17TSY32MR	COF COR/COR - Din.	0.20	0.21	0.20	0.01	4	J47823	5/29/2017	0.20	0.20	0.21		
1	17TSY32MR	COF  NT/NT - Est.	0.34	0.34	0.34	0.00	1	J47688	5/9/2017	0.34				
1	17TSY32MR	COF  NT/NT - Est.	0.62	0.62	0.62	0.00	2	J47701	5/16/2017	0.62				
1	17TSY32MR	COF  NT/NT - Est.	0.27	0.27	0.27	0.00	3	J47814	5/28/2017	0.27				
1	17TSY32MR	COF  NT/NT - Est.	0.30	0.30	0.30	0.00	4	J47823	5/29/2017	0.30				
1	17TSY32MR	COF COR/COR - Est.	0.28	0.28	0.28	0.00	1	J47688	5/9/2017	0.28				
1	17TSY32MR	COF COR/COR - Est.	0.31	0.31	0.31	0.00	2	J47701	5/16/2017	0.31				
1	17TSY32MR	COF COR/COR - Est.	0.26	0.26	0.26	0.00	3	J47814	5/28/2017	0.26				
1	17TSY32MR	COF COR/COR - Est.	0.30	0.30	0.30	0.00	4	J47823	5/29/2017	0.30				
1	17TSY32MR	Força de Tração DM	140.00	151.00	145.33	5.51	1	J47688	5/9/2017	140.00	145.00	151.00		
1	17TSY32MR	Força de Tração DM	135.00	135.00	135.00	0.00	2	J47701	5/16/2017	135.00				
1	17TSY32MR	Força de Tração DM	132.00	145.00	136.33	7.51	3	J47814	5/28/2017	132.00	132.00	145.00		
1	17TSY32MR	Força de Tração DT	233.00	260.00	247.33	13.58	1	J47688	5/9/2017	249.00	260.00	233.00		
1	17TSY32MR	Força de Tração DT	231.00	231.00	231.00	0.00	2	J47701	5/16/2017	231.00				
1	17TSY32MR	Força de Tração DT	237.00	262.00	245.67	14.15	3	J47814	5/28/2017	238.00	262.00	237.00		
1	17TSY32MR	Alongamento DM	169.00	201.00	183.00	16.37	1	J47688	5/9/2017	179.00	169.00	201.00		
1	17TSY32MR	Alongamento DM	183.00	183.00	183.00	0.00	2	J47701	5/16/2017	183.00				
1	17TSY32MR	Alongamento DM	172.00	217.00	192.67	22.72	3	J47814	5/28/2017	172.00	189.00	217.00		
1	17TSY32MR	Alongamento DT	54.00	69.00	59.00	8.66	1	J47688	5/9/2017	54.00	69.00	54.00		
1	17TSY32MR	Alongamento DT	44.00	44.00	44.00	0.00	2	J47701	5/16/2017	44.00				
1	17TSY32MR	Alongamento DT	47.00	54.00	51.00	3.61	3	J47814	5/28/2017	52.00	54.00	47.00		
1	17TSY32MR	Módulo Elástico DM	1336.00	1336.00	1336.00	0.00	1	J47688	5/9/2017	1336.00				
1	17TSY32MR	Módulo Elástico DM	1349.00	1349.00	1349.00	0.00	2	J47701	5/16/2017	1349.00				
1	17TSY32MR	Módulo Elástico DM	1518.00	1609.00	1562.33	45.54	3	J47814	5/28/2017	1609.00	1560.00	1518.00		
1	17TSY32MR	Módulo Elástico DT	2506.00	2506.00	2506.00	0.00	1	J47688	5/9/2017	2506.00				
1	17TSY32MR	Módulo Elástico DT	2466.00	2466.00	2466.00	0.00	2	J47701	5/16/2017	2466.00				
1	17TSY32MR	Módulo Elástico DT	2696.00	2715.00	2705.50	13.44	3	J47814	5/28/2017	2696.00	2715.00			
1	17TSY32MR	Estabilidade Dimensional DM	5.00	5.00	5.00	0.00	1	J47688	5/9/2017	5.00				
1	17TSY32MR	Estabilidade Dimensional DM	3.00	3.00	3.00	0.00	2	J47701	5/16/2017	3.00				
1	17TSY32MR	Estabilidade Dimensional DM	5.00	5.00	5.00	0.00	3	J47814	5/28/2017	5.00	5.00	5.00		
1	17TSY32MR	Estabilidade Dimensional DT	2.00	2.00	2.00	0.00	1	J47688	5/9/2017	2.00				
1	17TSY32MR	Estabilidade Dimensional DT	1.00	1.00	1.00	0.00	2	J47701	5/16/2017	1.00				
1	17TSY32MR	Estabilidade Dimensional DT	2.00	2.00	2.00	0.00	3	J47814	5/28/2017	2.00	2.00	2.00		
1	17TSY32MR	Brilho 45°	100.00	100.00	100.00	0.00	1	J47688	5/9/2017	100.00				
1	17TSY32MR	Brilho 45°	99.00	99.00	99.00	0.00	2	J47701	5/16/2017	99.00				
1	17TSY32MR	Brilho 45°	100.00	100.00	100.00	0.00	3	J47814	5/28/2017	100.00	100.00	100.00		
1	17TSY32MR	Haze/difusão	1.30	1.30	1.30	0.00	1	J47688	5/9/2017	1.30				
1	17TSY32MR	Haze/difusão	1.20	1.20	1.20	0.00	2	J47701	5/16/2017	1.20				
1	17TSY32MR	Haze/difusão	1.30	1.60	1.40	0.17	3	J47814	5/28/2017	1.30	1.30	1.60		
1	17TSY32MR	Força de Selagem NT/NT	386.00	497.00	435.00	56.63	1	J47688	5/9/2017	497.00	422.00	386.00		
1	17TSY32MR	Força de Selagem NT/NT	363.00	508.00	442.00	73.37	2	J47690	5/9/2017	508.00	455.00	363.00		
1	17TSY32MR	Força de Selagem NT/NT	454.00	616.00	508.33	93.24	3	J47692	5/9/2017	616.00	454.00	455.00		
1	17TSY32MR	Força de Selagem NT/NT	379.00	482.00	438.33	53.26	4	J47696	5/12/2017	379.00	454.00	482.00		
1	17TSY32MR	Força de Selagem NT/NT	457.00	529.00	502.00	39.23	5	J47701	5/16/2017	457.00	520.00	529.00		
1	17TSY32MR	Força de Selagem NT/NT	298.00	471.00	397.00	89.17	6	J47814	5/28/2017	422.00	471.00	298.00		
1	17TSY32MR	Força de Selagem NT/NT	396.00	447.00	421.00	25.51	7	J47819	5/29/2017	447.00	420.00	396.00		
1	17TSY32MR	Força de Selagem NT/NT	426.00	492.00	457.33	33.13	8	J47823	5/29/2017	454.00	492.00	426.00		
1	17TSY32MR	Força de Selagem NT/NT	447.00	501.00	479.00	28.35	9	J47826	5/29/2017	501.00	447.00	489.00		
1	17TSY32MR	Força de Selagem NT/NT	306.00	412.00	372.00	57.58	10	J47829	5/29/2017	412.00	306.00	398.00		
1	17TSY32MR	Força de Selagem NT/NT	319.00	485.00	410.00	84.15	11	J47831	5/29/2017	485.00	426.00	319.00		
1	17TSY32MR	Força de selagem COR/COR	391.00	459.00	431.00	35.55	1	J47688	5/9/2017	459.00	443.00	391.00		
1	17TSY32MR	Força de selagem COR/COR	504.00	651.00	566.33	76.00	2	J47690	5/9/2017	651.00	544.00	504.00		
1	17TSY32MR	Força de selagem COR/COR	478.00	571.00	517.00	48.28	3	J47692	5/9/2017	502.00	571.00	478.00		
1	17TSY32MR	Força de selagem COR/COR	436.00	520.00	479.67	42.10	4	J47696	5/12/2017	436.00	520.00	483.00		
1	17TSY32MR	Força de selagem COR/COR	489.00	536.00	515.67	24.13	5	J47701	5/16/2017	489.00	522.00	536.00		
1	17TSY32MR	Força de selagem COR/COR	403.00	502.00	439.00	54.74	6	J47814	5/28/2017	502.00	412.00	403.00		
1	17TSY32MR	Força de selagem COR/COR	375.00	686.00	488.67	171.55	7	J47819	5/29/2017	375.00	686.00	405.00		
1	17TSY32MR	Força de selagem COR/COR	550.00	579.00	560.00	16.46	8	J47823	5/29/2017	551.00	579.00	550.00		
1	17TSY32MR	Força de selagem COR/COR	454.00	494.00	477.67	20.98	9	J47826	5/29/2017	454.00	494.00	485.00		
1	17TSY32MR	Força de selagem COR/COR	355.00	461.00	398.67	55.41	10	J47829	5/29/2017	355.00	380.00	461.00		
1	17TSY32MR	Força de selagem COR/COR	478.00	551.00	519.33	37.45	11	J47831	5/29/2017	551.00	478.00	529.00		
1	17TSY32MR	COF NT/NT - din - 24h	0.24	0.27	0.25	0.02	1	J47688	5/9/2017	0.27	0.24	0.25		
1	17TSY32MR	COF NT/NT - din - 24h	0.27	0.32	0.29	0.03	2	J47701	5/16/2017	0.29	0.32	0.27		
1	17TSY32MR	COF NT/NT - din - 24h	0.22	0.23	0.23	0.01	3	J47814	5/28/2017	0.23	0.22	0.23		
1	17TSY32MR	COF NT/NT - din - 24h	0.22	0.24	0.23	0.01	4	J47823	5/29/2017	0.22	0.22	0.24	0.23	
1	17TSY32MR	COF NT/NT - est. - 24h	0.34	0.34	0.34	0.00	1	J47688	5/9/2017	0.34				
1	17TSY32MR	COF NT/NT - est. - 24h	0.62	0.62	0.62	0.00	2	J47701	5/16/2017	0.62				
1	17TSY32MR	COF NT/NT - est. - 24h	0.27	0.27	0.27	0.00	3	J47814	5/28/2017	0.27				
1	17TSY32MR	COF NT/NT - est. - 24h	0.30	0.30	0.30	0.00	4	J47823	5/29/2017	0.30				
1	17TSY32MR	COF COR/COR - din. - 24h	0.23	0.24	0.24	0.01	1	J47688	5/9/2017	0.24	0.23	0.24		
1	17TSY32MR	COF COR/COR - din. - 24h	0.20	0.23	0.21	0.02	2	J47701	5/16/2017	0.20	0.21	0.23		
1	17TSY32MR	COF COR/COR - din. - 24h	0.18	0.18	0.18	0.00	3	J47814	5/28/2017	0.18				
1	17TSY32MR	COF COR/COR - din. - 24h	0.20	0.21	0.20	0.01	4	J47823	5/29/2017	0.20	0.20	0.21		
1	17TSY32MR	COF COR/COR - est. - 24h	0.28	0.28	0.28	0.00	1	J47688	5/9/2017	0.28				
1	17TSY32MR	COF COR/COR - est. - 24h	0.31	0.31	0.31	0.00	2	J47701	5/16/2017	0.31				
1	17TSY32MR	COF COR/COR - est. - 24h	0.26	0.26	0.26	0.00	3	J47814	5/28/2017	0.26				
1	17TSY32MR	COF COR/COR - est. - 24h	0.30	0.30	0.30	0.00	4	J47823	5/29/2017	0.30				
1	17TSY32MR	Módulo Secante 2% DM	911.98	931.35	919.73	10.25	1	J47814	5/28/2017	931.35	911.98	915.87		
1	17TSY32MR	Módulo Secante 2% DM	860.30	876.97	869.66	8.52	2	J47819	5/29/2017	871.70	876.97	860.30		
1	17TSY32MR	Módulo Secante 2% DM	830.92	866.25	844.46	19.06	3	J47823	5/29/2017	830.92	866.25	836.20		
1	17TSY32MR	Módulo Secante 2% DM	846.82	860.29	855.60	7.61	4	J47826	5/29/2017	859.69	846.82	860.29		
1	17TSY32MR	Módulo Secante 2% DM	847.44	867.30	854.06	11.46	5	J47829	5/29/2017	847.45	867.30	847.44		
1	17TSY32MR	Módulo Secante 2% DM	798.78	835.41	819.72	18.87	6	J47831	5/29/2017	824.97	798.78	835.41		
1	17TSY32MR	Módulo Secante 2% DT	1418.29	1493.57	1447.11	40.62	1	J47814	5/28/2017	1418.29	1493.57	1429.47		
1	17TSY32MR	Módulo Secante 2% DT	1353.05	1376.55	1366.83	12.27	2	J47819	5/29/2017	1370.90	1376.55	1353.05		
1	17TSY32MR	Módulo Secante 2% DT	1284.69	1378.99	1343.61	51.37	3	J47823	5/29/2017	1378.99	1367.15	1284.69		
1	17TSY32MR	Módulo Secante 2% DT	1141.15	1323.07	1250.71	96.50	4	J47826	5/29/2017	1287.92	1141.15	1323.07		
1	17TSY32MR	Módulo Secante 2% DT	1340.32	1399.93	1367.73	30.09	5	J47829	5/29/2017	1399.93	1362.95	1340.32		
1	17TSY32MR	Módulo Secante 2% DT	1248.16	1348.41	1311.91	55.40	6	J47831	5/29/2017	1248.16	1339.16	1348.41		
1	17TSY32MR	Tensão superficial CORONA LO	40.00	40.00	40.00	0.00	1	J47814	5/28/2017	40.00				
1	17TSY32MR	Tensão superficial CORONA LO	40.00	40.00	40.00	0.00	2	J47815	5/28/2017	40.00				
1	17TSY32MR	Tensão superficial CORONA LO	38.00	38.00	38.00	0.00	3	J47816	5/28/2017	38.00				
1	17TSY32MR	Tensão superficial CORONA LO	38.00	38.00	38.00	0.00	4	J47817	5/28/2017	38.00				
1	17TSY32MR	Tensão superficial CORONA LO	40.00	40.00	40.00	0.00	5	J47818	5/28/2017	40.00				
1	17TSY32MR	Tensão superficial CORONA LO	38.00	38.00	38.00	0.00	6	J47819	5/29/2017	38.00				
1	17TSY32MR	Tensão superficial CORONA LO	38.00	38.00	38.00	0.00	7	J47820	5/29/2017	38.00				
1	17TSY32MR	Tensão superficial CORONA LO	40.00	40.00	40.00	0.00	8	J47822	5/29/2017	40.00				
1	17TSY32MR	Tensão superficial CORONA LO	40.00	40.00	40.00	0.00	9	J47823	5/29/2017	40.00				
1	17TSY32MR	Tensão superficial CORONA LO	38.00	38.00	38.00	0.00	10	J47824	5/29/2017	38.00				
1	17TSY32MR	Tensão superficial CORONA LO	40.00	40.00	40.00	0.00	11	J47825	5/29/2017	40.00				
1	17TSY32MR	Tensão superficial CORONA LO	40.00	40.00	40.00	0.00	12	J47826	5/29/2017	40.00				
1	17TSY32MR	Tensão superficial CORONA LO	40.00	40.00	40.00	0.00	13	J47828	5/29/2017	40.00				
1	17TSY32MR	Tensão superficial CORONA LO	40.00	40.00	40.00	0.00	14	J47829	5/29/2017	40.00				
1	17TSY32MR	Tensão superficial CORONA LO	40.00	40.00	40.00	0.00	15	J47830	5/29/2017	40.00				
1	17TSY32MR	Tensão superficial CORONA LO	40.00	40.00	40.00	0.00	16	J47831	5/29/2017	40.00				
1	17TSY32MR	Tensão superficial CORONA LO	40.00	40.00	40.00	0.00	17	J47832	5/30/2017	40.00				
1	17TSY32MR	Tensão superficial CORONA LO	42.00	42.00	42.00	0.00	18	J47834	5/30/2017	42.00				
1	17TSY32MR	Tensão superficial CORONA LM	38.00	38.00	38.00	0.00	1	J47814	5/28/2017	38.00				
1	17TSY32MR	Tensão superficial CORONA LM	38.00	38.00	38.00	0.00	2	J47815	5/28/2017	38.00				
1	17TSY32MR	Tensão superficial CORONA LM	38.00	38.00	38.00	0.00	3	J47816	5/28/2017	38.00				
1	17TSY32MR	Tensão superficial CORONA LM	38.00	38.00	38.00	0.00	4	J47817	5/28/2017	38.00				
1	17TSY32MR	Tensão superficial CORONA LM	38.00	38.00	38.00	0.00	5	J47818	5/28/2017	38.00				
1	17TSY32MR	Tensão superficial CORONA LM	38.00	38.00	38.00	0.00	6	J47819	5/29/2017	38.00				
1	17TSY32MR	Tensão superficial CORONA LM	38.00	38.00	38.00	0.00	7	J47820	5/29/2017	38.00				
1	17TSY32MR	Tensão superficial CORONA LM	38.00	38.00	38.00	0.00	8	J47822	5/29/2017	38.00				
1	17TSY32MR	Tensão superficial CORONA LM	40.00	40.00	40.00	0.00	9	J47823	5/29/2017	40.00				
1	17TSY32MR	Tensão superficial CORONA LM	38.00	38.00	38.00	0.00	10	J47824	5/29/2017	38.00				
1	17TSY32MR	Tensão superficial CORONA LM	40.00	40.00	40.00	0.00	11	J47825	5/29/2017	40.00				
1	17TSY32MR	Tensão superficial CORONA LM	40.00	40.00	40.00	0.00	12	J47826	5/29/2017	40.00				
1	17TSY32MR	Tensão superficial CORONA LM	38.00	38.00	38.00	0.00	13	J47828	5/29/2017	38.00				
1	17TSY32MR	Tensão superficial CORONA LM	38.00	38.00	38.00	0.00	14	J47829	5/29/2017	38.00				
1	17TSY32MR	Tensão superficial CORONA LM	38.00	38.00	38.00	0.00	15	J47830	5/29/2017	38.00				
1	17TSY32MR	Tensão superficial CORONA LM	38.00	38.00	38.00	0.00	16	J47831	5/29/2017	38.00				
1	17TSY32MR	Tensão superficial CORONA LM	38.00	38.00	38.00	0.00	17	J47832	5/30/2017	38.00				
1	17TSY32MR	Tensão superficial CORONA LM	42.00	42.00	42.00	0.00	18	J47834	5/30/2017	42.00				
1	20TFC30MR	Espessura	19.80	19.80	19.80	0.00	1	J47728	5/21/2017	19.80				
1	20TFC30MR	Espessura	19.60	19.60	19.60	0.00	2	J47729	5/21/2017	19.60				
1	20TFC30MR	Espessura	20.30	20.30	20.30	0.00	3	J47736	5/22/2017	20.30				
1	20TFC30MR	Espessura	20.60	20.60	20.60	0.00	4	J47737	5/22/2017	20.60				
1	20TFC30MR	Espessura	19.00	19.00	19.00	0.00	5	J47785	5/26/2017	19.00				
1	20TFC30MR	Espessura	20.20	20.20	20.20	0.00	6	J47789	5/26/2017	20.20				
1	20TFC30MR	Espessura	20.10	20.10	20.10	0.00	7	J47790	5/26/2017	20.10				
1	20TFC30MR	Espessura	19.80	19.80	19.80	0.00	8	J47791	5/26/2017	19.80				
1	20TFC30MR	Espessura	20.10	20.10	20.10	0.00	9	J47792	5/26/2017	20.10				
1	20TFC30MR	Espessura	19.80	19.80	19.80	0.00	10	J47793	5/27/2017	19.80				
1	20TFC30MR	Espessura	20.10	20.10	20.10	0.00	11	J47794	5/27/2017	20.10				
1	20TFC30MR	Espessura	20.10	20.10	20.10	0.00	12	J47795	5/27/2017	20.10				
1	20TFC30MR	Espessura	19.90	19.90	19.90	0.00	13	J47796	5/27/2017	19.90				
1	20TFC30MR	Espessura	20.00	20.00	20.00	0.00	14	J47797	5/27/2017	20.00				
1	20TFC30MR	Gramatura	17.90	17.90	17.90	0.00	1	J47728	5/21/2017	17.90				
1	20TFC30MR	Gramatura	17.70	17.70	17.70	0.00	2	J47729	5/21/2017	17.70				
1	20TFC30MR	Gramatura	17.70	17.70	17.70	0.00	3	J47730	5/21/2017	17.70				
1	20TFC30MR	Gramatura	17.70	17.70	17.70	0.00	4	J47731	5/21/2017	17.70				
1	20TFC30MR	Gramatura	17.90	17.90	17.90	0.00	5	J47732	5/21/2017	17.90				
1	20TFC30MR	Gramatura	17.70	17.70	17.70	0.00	6	J47733	5/21/2017	17.70				
1	20TFC30MR	Gramatura	17.60	17.60	17.60	0.00	7	J47734	5/22/2017	17.60				
1	20TFC30MR	Gramatura	17.80	17.80	17.80	0.00	8	J47735	5/22/2017	17.80				
1	20TFC30MR	Gramatura	18.40	18.40	18.40	0.00	9	J47736	5/22/2017	18.40				
1	20TFC30MR	Gramatura	18.60	18.60	18.60	0.00	10	J47737	5/22/2017	18.60				
1	20TFC30MR	Gramatura	17.40	17.40	17.40	0.00	11	J47785	5/26/2017	17.40				
1	20TFC30MR	Gramatura	18.30	18.30	18.30	0.00	12	J47789	5/26/2017	18.30				
1	20TFC30MR	Gramatura	18.20	18.20	18.20	0.00	13	J47790	5/26/2017	18.20				
1	20TFC30MR	Gramatura	17.90	17.90	17.90	0.00	14	J47791	5/26/2017	17.90				
1	20TFC30MR	Gramatura	18.20	18.20	18.20	0.00	15	J47792	5/26/2017	18.20				
1	20TFC30MR	Gramatura	17.90	17.90	17.90	0.00	16	J47793	5/27/2017	17.90				
1	20TFC30MR	Gramatura	18.20	18.20	18.20	0.00	17	J47794	5/27/2017	18.20				
1	20TFC30MR	Gramatura	18.20	18.20	18.20	0.00	18	J47795	5/27/2017	18.20				
1	20TFC30MR	Gramatura	18.00	18.00	18.00	0.00	19	J47796	5/27/2017	18.00				
1	20TFC30MR	Gramatura	18.10	18.10	18.10	0.00	20	J47797	5/27/2017	18.10				
1	20TFC30MR	Rendimento	55.90	55.90	55.90	0.00	1	J47728	5/21/2017	55.90				
1	20TFC30MR	Rendimento	57.50	57.50	57.50	0.00	2	J47785	5/26/2017	57.50				
1	20TFC30MR	Rendimento	54.60	54.60	54.60	0.00	3	J47789	5/26/2017	54.60				
1	20TFC30MR	Densidade	0.90	0.90	0.90	0.00	1	J47728	5/21/2017	0.90
