Repository: bombassaro/minitab-replace

# Minitab replacer
Para substituir os cálculos pré importação no minitab

### Requisitos
*  Instalar o NodeJS
*  Instalar o Yarn

### Comandos
*  Para instalar o projeto execute
*  `yarn install`
*  Para rodar o projeto execute
*  `yarn dev`

File: public/1587331313321-2019abr.txt (part 11 of 23)
LINHA	FILME	EXAME	MIN	MAX	MEDIA	DP	ITEM	MR	DATA	X1	X2	X3	X4	X5
3	25TSB21MR-L3	Força de Tração DM	124.00	174.00	156.00	27.78	4	I45950	4/11/2019	124.00	170.00	174.00		
3	25TSB21MR-L3	Força de Tração DT	265.00	322.00	284.67	32.35	1	I45853	4/3/2019	265.00	322.00	267.00		
3	25TSB21MR-L3	Força de Tração DT	262.00	317.00	284.33	28.92	2	I45859	4/4/2019	274.00	317.00	262.00		
3	25TSB21MR-L3	Força de Tração DT	244.00	274.00	258.67	15.01	3	I45936	4/10/2019	258.00	244.00	274.00		
3	25TSB21MR-L3	Força de Tração DT	227.00	290.00	250.33	34.53	4	I45950	4/11/2019	290.00	234.00	227.00		
3	25TSB21MR-L3	Alongamento DM	168.00	232.00	198.33	32.13	1	I45853	4/3/2019	168.00	232.00	195.00		
3	25TSB21MR-L3	Alongamento DM	203.00	212.00	206.33	4.93	2	I45859	4/4/2019	212.00	203.00	204.00		
3	25TSB21MR-L3	Alongamento DM	189.00	270.00	231.00	40.58	3	I45936	4/10/2019	189.00	234.00	270.00		
3	25TSB21MR-L3	Alongamento DM	143.00	229.00	199.67	49.08	4	I45950	4/11/2019	143.00	229.00	227.00		
3	25TSB21MR-L3	Alongamento DT	39.00	66.00	48.33	15.31	1	I45853	4/3/2019	40.00	66.00	39.00		
3	25TSB21MR-L3	Alongamento DT	35.00	57.00	42.67	12.42	2	I45859	4/4/2019	36.00	57.00	35.00		
3	25TSB21MR-L3	Alongamento DT	33.00	41.00	37.67	4.16	3	I45936	4/10/2019	39.00	33.00	41.00		
3	25TSB21MR-L3	Alongamento DT	25.00	48.00	33.33	12.74	4	I45950	4/11/2019	48.00	27.00	25.00		
3	25TSB21MR-L3	Módulo Elástico DM	1428.00	1565.00	1485.67	71.02	1	I45853	4/3/2019	1428.00	1464.00	1565.00		
3	25TSB21MR-L3	Módulo Elástico DM	1555.00	1617.00	1592.67	33.08	2	I45859	4/4/2019	1617.00	1606.00	1555.00		
3	25TSB21MR-L3	Módulo Elástico DM	1736.00	1871.00	1803.67	67.50	3	I45936	4/10/2019	1736.00	1871.00	1804.00		
3	25TSB21MR-L3	Módulo Elástico DM	1698.00	1698.00	1698.00	0.00	4	I45950	4/11/2019	1698.00				
3	25TSB21MR-L3	Módulo Elástico DT	2267.00	3065.00	2675.00	399.30	1	I45853	4/3/2019	2267.00	3065.00	2693.00		
3	25TSB21MR-L3	Módulo Elástico DT	2551.00	2894.00	2769.00	189.47	2	I45859	4/4/2019	2894.00	2551.00	2862.00		
3	25TSB21MR-L3	Módulo Elástico DT	3036.00	3121.00	3091.33	47.96	3	I45936	4/10/2019	3117.00	3121.00	3036.00		
3	25TSB21MR-L3	Módulo Elástico DT	2902.00	3170.00	3061.67	141.18	4	I45950	4/11/2019	3113.00	2902.00	3170.00		
3	25TSB21MR-L3	Estabilidade Dimensional DM	5.00	5.00	5.00	0.00	1	I45853	4/3/2019	5.00				
3	25TSB21MR-L3	Estabilidade Dimensional DM	5.00	5.00	5.00	0.00	2	I45859	4/4/2019	5.00	5.00	5.00	5.00	5.00
3	25TSB21MR-L3	Estabilidade Dimensional DM	5.00	5.00	5.00	0.00	3	I45936	4/10/2019	5.00				
3	25TSB21MR-L3	Estabilidade Dimensional DM	5.00	5.00	5.00	0.00	4	I45950	4/11/2019	5.00				
3	25TSB21MR-L3	Estabilidade Dimensional DT	3.00	3.00	3.00	0.00	1	I45853	4/3/2019	3.00				
3	25TSB21MR-L3	Estabilidade Dimensional DT	3.00	3.00	3.00	0.00	2	I45859	4/4/2019	3.00	3.00	3.00	3.00	3.00
3	25TSB21MR-L3	Estabilidade Dimensional DT	3.00	3.00	3.00	0.00	3	I45936	4/10/2019	3.00				
3	25TSB21MR-L3	Estabilidade Dimensional DT	3.00	3.00	3.00	0.00	4	I45950	4/11/2019	3.00				
3	25TSB21MR-L3	Brilho 45°	99.00	100.00	99.33	0.58	1	I45853	4/3/2019	99.00	100.00	99.00		
3	25TSB21MR-L3	Brilho 45°	100.00	100.00	100.00	0.00	2	I45859	4/4/2019	100.00	100.00	100.00		
3	25TSB21MR-L3	Brilho 45°	98.00	100.00	99.00	1.00	3	I45936	4/10/2019	98.00	100.00	99.00		
3	25TSB21MR-L3	Brilho 45°	95.00	95.00	95.00	0.00	4	I45950	4/11/2019	95.00				
3	25TSB21MR-L3	Haze/difusão	2.00	2.50	2.22	0.22	1	I45853	4/3/2019	2.40	2.10	2.50	2.00	2.10
3	25TSB21MR-L3	Haze/difusão	1.80	1.90	1.83	0.06	2	I45859	4/4/2019	1.90	1.80	1.80		
3	25TSB21MR-L3	Haze/difusão	2.00	2.00	2.00	0.00	3	I45936	4/10/2019	2.00				
3	25TSB21MR-L3	Haze/difusão	2.10	2.10	2.10	0.00	4	I45950	4/11/2019	2.10				
3	25TSB21MR-L3	Força de Selagem NT/NT	538.00	643.00	588.40	47.40	1	I45853	4/3/2019	538.00	562.00	643.00	564.00	635.00
3	25TSB21MR-L3	Força de Selagem NT/NT	452.00	597.00	525.60	69.39	2	I45859	4/4/2019	597.00	597.00	466.00	452.00	516.00
3	25TSB21MR-L3	Força de Selagem NT/NT	305.00	600.00	501.20	119.36	3	I45936	4/10/2019	305.00	600.00	540.00	478.00	583.00
3	25TSB21MR-L3	Força de Selagem NT/NT	504.00	712.00	576.20	84.84	4	I45950	4/11/2019	712.00	504.00	554.00	512.00	599.00
3	25TSB21MR-L3	Tensão superficial CHAMA LO	36.00	36.00	36.00	0.00	1	I45853	4/3/2019	36.00				
3	25TSB21MR-L3	Tensão superficial CHAMA LO	36.00	36.00	36.00	0.00	2	I45854	4/3/2019	36.00				
3	25TSB21MR-L3	Tensão superficial CHAMA LO	34.00	34.00	34.00	0.00	3	I45859	4/4/2019	34.00				
3	25TSB21MR-L3	Tensão superficial CHAMA LO	34.00	34.00	34.00	0.00	4	I45860	4/4/2019	34.00				
3	25TSB21MR-L3	Tensão superficial CHAMA LO	34.00	34.00	34.00	0.00	5	I45861	4/4/2019	34.00				
3	25TSB21MR-L3	Tensão superficial CHAMA LO	36.00	36.00	36.00	0.00	6	I45936	4/10/2019	36.00				
3	25TSB21MR-L3	Tensão superficial CHAMA LO	36.00	36.00	36.00	0.00	7	I45937	4/10/2019	36.00				
3	25TSB21MR-L3	Tensão superficial CHAMA LO	36.00	36.00	36.00	0.00	8	I45938	4/10/2019	36.00				
3	25TSB21MR-L3	Tensão superficial CHAMA LO	34.00	34.00	34.00	0.00	9	I45939	4/10/2019	34.00				
3	25TSB21MR-L3	Tensão superficial CHAMA LO	36.00	36.00	36.00	0.00	10	I45952	4/11/2019	36.00				
3	25TSB21MR-L3	Tensão superficial CHAMA LO	36.00	36.00	36.00	0.00	11	I45953	4/11/2019	36.00				
3	25TSB21MR-L3	Tensão superficial CHAMA LM	42.00	42.00	42.00	0.00	1	I45853	4/3/2019	42.00				
3	25TSB21MR-L3	Tensão superficial CHAMA LM	38.00	38.00	38.00	0.00	2	I45854	4/3/2019	38.00				
3	25TSB21MR-L3	Tensão superficial CHAMA LM	36.00	36.00	36.00	0.00	3	I45859	4/4/2019	36.00				
3	25TSB21MR-L3	Tensão superficial CHAMA LM	36.00	36.00	36.00	0.00	4	I45860	4/4/2019	36.00				
3	25TSB21MR-L3	Tensão superficial CHAMA LM	36.00	36.00	36.00	0.00	5	I45861	4/4/2019	36.00				
3	25TSB21MR-L3	Tensão superficial CHAMA LM	40.00	40.00	40.00	0.00	6	I45936	4/10/2019	40.00				
3	25TSB21MR-L3	Tensão superficial CHAMA LM	36.00	36.00	36.00	0.00	7	I45937	4/10/2019	36.00				
3	25TSB21MR-L3	Tensão superficial CHAMA LM	36.00	36.00	36.00	0.00	8	I45938	4/10/2019	36.00				
3	25TSB21MR-L3	Tensão superficial CHAMA LM	34.00	34.00	34.00	0.00	9	I45939	4/10/2019	34.00				
3	25TSB21MR-L3	Tensão superficial CHAMA LM	36.00	36.00	36.00	0.00	10	I45952	4/11/2019	36.00				
3	25TSB21MR-L3	Tensão superficial CHAMA LM	36.00	36.00	36.00	0.00	11	I45953	4/11/2019	36.00				
3	25TSB21MR-L3	Tensão superficial CORONA LO	34.00	34.00	34.00	0.00	1	I45856	4/3/2019	34.00				
3	25TSB21MR-L3	Tensão superficial CORONA LM	36.00	36.00	36.00	0.00	1	I45856	4/3/2019	36.00				
3	25TSB21MR-L3	Tensão superf CHAMA prod final	40.00	40.00	40.00	0.00	1	I45854	4/3/2019	40.00				
3	25TSYCF21MR-L3	Tratamento Superficial CHAMA	44.00	46.00	44.40	0.89	1	I45998	4/14/2019	44.00	44.00	46.00	44.00	44.00
3	25TSYCF21MR-L3	Tratamento Superficial CHAMA	46.00	46.00	46.00	0.00	2	I45999	4/14/2019	46.00	46.00	46.00	46.00	46.00
3	25TSYCF21MR-L3	Tratamento Superficial CHAMA	46.00	46.00	46.00	0.00	3	I46000	4/14/2019	46.00	46.00	46.00	46.00	46.00
3	25TSYCF21MR-L3	Tratamento Superficial CHAMA	44.00	44.00	44.00	0.00	4	I46001	4/14/2019	44.00	44.00	44.00	44.00	44.00
3	25TSYCF21MR-L3	Tratamento Superficial CHAMA	44.00	44.00	44.00	0.00	5	I46002	4/14/2019	44.00	44.00	44.00	44.00	44.00
3	25TSYCF21MR-L3	Espessura	24.80	24.80	24.80	0.00	1	I45998	4/14/2019	24.80				
3	25TSYCF21MR-L3	Espessura	25.00	25.00	25.00	0.00	2	I45999	4/14/2019	25.00				
3	25TSYCF21MR-L3	Espessura	25.00	25.00	25.00	0.00	3	I46000	4/14/2019	25.00				
3	25TSYCF21MR-L3	Espessura	24.70	24.70	24.70	0.00	4	I46001	4/14/2019	24.70				
3	25TSYCF21MR-L3	Espessura	25.70	25.70	25.70	0.00	5	I46002	4/14/2019	25.70				
3	25TSYCF21MR-L3	Gramatura	22.40	22.40	22.40	0.00	1	I45998	4/14/2019	22.40				
3	25TSYCF21MR-L3	Gramatura	22.70	22.70	22.70	0.00	2	I45999	4/14/2019	22.70				
3	25TSYCF21MR-L3	Gramatura	22.60	22.60	22.60	0.00	3	I46000	4/14/2019	22.60				
3	25TSYCF21MR-L3	Gramatura	22.40	22.40	22.40	0.00	4	I46001	4/14/2019	22.40				
3	25TSYCF21MR-L3	Gramatura	23.20	23.20	23.20	0.00	5	I46002	4/14/2019	23.20				
3	25TSYCF21MR-L3	Rendimento	44.60	44.60	44.60	0.00	1	I45998	4/14/2019	44.60				
3	25TSYCF21MR-L3	Densidade	0.65	0.65	0.65	0.00	1	I45998	4/14/2019	0.65				
3	25TSYCF21MR-L3	COF NT/NT - DIN. Imediato	0.21	0.31	0.25	0.04	1	I45998	4/14/2019	0.31	0.23	0.21	0.25	0.27
3	25TSYCF21MR-L3	COF CHA/CHA - Din. Imediato	0.45	0.54	0.51	0.04	1	I45998	4/14/2019	0.45	0.52	0.50	0.53	0.54
3	25TSYCF21MR-L3	COF NT/NT - Est. Imediato	0.27	0.46	0.33	0.08	1	I45998	4/14/2019	0.46	0.29	0.28	0.27	0.33
3	25TSYCF21MR-L3	COF CHA/CHA - Est. - Imediato	0.51	0.61	0.56	0.04	1	I45998	4/14/2019	0.51	0.56	0.54	0.57	0.61
3	25TSYCF21MR-L3	COF NT/NT - Din.	0.24	0.25	0.25	0.00	1	I45998	4/14/2019	0.25	0.25	0.24	0.25	0.25
3	25TSYCF21MR-L3	COF CHA/CHA - Din.	0.29	0.31	0.30	0.01	1	I45998	4/14/2019	0.30	0.31	0.30	0.29	0.29
3	25TSYCF21MR-L3	COF  NT/NT - Est.	0.38	0.45	0.41	0.03	1	I45998	4/14/2019	0.43	0.45	0.38	0.39	0.39
3	25TSYCF21MR-L3	COF CHA/CHA - Est.	0.35	0.39	0.37	0.02	1	I45998	4/14/2019	0.39	0.37	0.38	0.38	0.35
3	25TSYCF21MR-L3	Força de Tração DM	131.00	146.00	140.00	7.94	1	I45998	4/14/2019	131.00	143.00	146.00		
3	25TSYCF21MR-L3	Força de Tração DT	243.00	297.00	270.67	27.02	1	I45998	4/14/2019	297.00	272.00	243.00		
3	25TSYCF21MR-L3	Alongamento DM	146.00	182.00	165.67	18.23	1	I45998	4/14/2019	146.00	169.00	182.00		
3	25TSYCF21MR-L3	Alongamento DT	39.00	42.00	40.67	1.53	1	I45998	4/14/2019	42.00	41.00	39.00		
3	25TSYCF21MR-L3	Módulo Elástico DM	1420.00	1554.00	1477.67	68.92	1	I45998	4/14/2019	1459.00	1554.00	1420.00		
3	25TSYCF21MR-L3	Módulo Elástico DT	2420.00	2722.00	2614.33	168.62	1	I45998	4/14/2019	2420.00	2722.00	2701.00		
3	25TSYCF21MR-L3	Estabilidade Dimensional DM	4.00	4.00	4.00	0.00	1	I45998	4/14/2019	4.00	4.00	4.00		
3	25TSYCF21MR-L3	Estabilidade Dimensional DT	1.00	1.00	1.00	0.00	1	I45998	4/14/2019	1.00	1.00	1.00		
3	25TSYCF21MR-L3	Brilho 45°	101.00	102.00	101.33	0.58	1	I45998	4/14/2019	101.00	102.00	101.00		
3	25TSYCF21MR-L3	Haze/difusão	1.40	1.40	1.40	0.00	1	I45998	4/14/2019	1.40	1.40	1.40		
3	25TSYCF21MR-L3	Força de Selagem NT/NT	564.00	671.00	634.60	41.31	1	I45998	4/14/2019	637.00	649.00	564.00	652.00	671.00
3	25TSYCF21MR-L3	Tensão superficial CHAMA LO	36.00	36.00	36.00	0.00	1	I45998	4/14/2019	36.00				
3	25TSYCF21MR-L3	Tensão superficial CHAMA LO	36.00	36.00	36.00	0.00	2	I45999	4/14/2019	36.00				
3	25TSYCF21MR-L3	Tensão superficial CHAMA LO	38.00	38.00	38.00	0.00	3	I46000	4/14/2019	38.00				
3	25TSYCF21MR-L3	Tensão superficial CHAMA LO	38.00	38.00	38.00	0.00	4	I46001	4/14/2019	38.00				
3	25TSYCF21MR-L3	Tensão superficial CHAMA LO	38.00	38.00	38.00	0.00	5	I46002	4/14/2019	38.00				
3	25TSYCF21MR-L3	Tensão superficial CHAMA LM	42.00	42.00	42.00	0.00	1	I45998	4/14/2019	42.00				
3	25TSYCF21MR-L3	Tensão superficial CHAMA LM	42.00	42.00	42.00	0.00	2	I45999	4/14/2019	42.00				
3	25TSYCF21MR-L3	Tensão superficial CHAMA LM	42.00	42.00	42.00	0.00	3	I46000	4/14/2019	42.00				
3	25TSYCF21MR-L3	Tensão superficial CHAMA LM	42.00	42.00	42.00	0.00	4	I46001	4/14/2019	42.00				
3	25TSYCF21MR-L3	Tensão superficial CHAMA LM	42.00	42.00	42.00	0.00	5	I46002	4/14/2019	42.00				
3	30TSB21MR-L3	Tratamento Superficial CHAMA	46.00	46.00	46.00	0.00	1	I45940	4/10/2019	46.00	46.00	46.00	46.00	46.00
3	30TSB21MR-L3	Tratamento Superficial CHAMA	46.00	46.00	46.00	0.00	2	I45941	4/10/2019	46.00	46.00	46.00	46.00	46.00
3	30TSB21MR-L3	Tratamento Superficial CHAMA	46.00	46.00	46.00	0.00	3	I45943	4/10/2019	46.00	46.00	46.00	46.00	46.00
3	30TSB21MR-L3	Tratamento Superficial CHAMA	46.00	46.00	46.00	0.00	4	I45944	4/10/2019	46.00	46.00	46.00	46.00	46.00
3	30TSB21MR-L3	Tratamento Superficial CHAMA	46.00	46.00	46.00	0.00	5	I45945	4/10/2019	46.00	46.00	46.00	46.00	46.00
3	30TSB21MR-L3	Tratamento Superficial CHAMA	46.00	46.00	46.00	0.00	6	I45946	4/10/2019	46.00	46.00	46.00	46.00	46.00
3	30TSB21MR-L3	Tratamento Superficial CHAMA	46.00	46.00	46.00	0.00	7	I45947	4/10/2019	46.00	46.00	46.00	46.00	46.00
3	30TSB21MR-L3	Tratamento Superficial CHAMA	46.00	46.00	46.00	0.00	8	I45948	4/10/2019	46.00	46.00	46.00	46.00	46.00
3	30TSB21MR-L3	Tratamento Superficial CHAMA	46.00	46.00	46.00	0.00	9	I45949	4/11/2019	46.00	46.00	46.00	46.00	46.00
3	30TSB21MR-L3	Espessura	30.30	30.30	30.30	0.00	1	I45940	4/10/2019	30.30				
3	30TSB21MR-L3	Espessura	29.90	29.90	29.90	0.00	2	I45941	4/10/2019	29.90				
3	30TSB21MR-L3	Espessura	29.80	29.80	29.80	0.00	3	I45943	4/10/2019	29.80				
3	30TSB21MR-L3	Espessura	30.20	30.20	30.20	0.00	4	I45944	4/10/2019	30.20				
3	30TSB21MR-L3	Espessura	29.90	29.90	29.90	0.00	5	I45945	4/10/2019	29.90				
3	30TSB21MR-L3	Espessura	30.00	30.00	30.00	0.00	6	I45946	4/10/2019	30.00				
3	30TSB21MR-L3	Espessura	29.50	29.50	29.50	0.00	7	I45947	4/10/2019	29.50				
3	30TSB21MR-L3	Espessura	29.90	29.90	29.90	0.00	8	I45948	4/10/2019	29.90				
3	30TSB21MR-L3	Espessura	29.70	29.70	29.70	0.00	9	I45949	4/11/2019	29.70				
3	30TSB21MR-L3	Gramatura	27.40	27.40	27.40	0.00	1	I45940	4/10/2019	27.40				
3	30TSB21MR-L3	Gramatura	27.00	27.00	27.00	0.00	2	I45941	4/10/2019	27.00				
3	30TSB21MR-L3	Gramatura	26.90	26.90	26.90	0.00	3	I45943	4/10/2019	26.90				
3	30TSB21MR-L3	Gramatura	27.40	27.40	27.40	0.00	4	I45944	4/10/2019	27.40				
3	30TSB21MR-L3	Gramatura	27.10	27.10	27.10	0.00	5	I45945	4/10/2019	27.10				
3	30TSB21MR-L3	Gramatura	27.20	27.20	27.20	0.00	6	I45946	4/10/2019	27.20				
3	30TSB21MR-L3	Gramatura	26.70	26.70	26.70	0.00	7	I45947	4/10/2019	26.70				
3	30TSB21MR-L3	Gramatura	27.10	27.10	27.10	0.00	8	I45948	4/10/2019	27.10				
3	30TSB21MR-L3	Gramatura	26.90	26.90	26.90	0.00	9	I45949	4/11/2019	26.90				
3	30TSB21MR-L3	Rendimento	36.50	36.50	36.50	0.00	1	I45940	4/10/2019	36.50				
3	30TSB21MR-L3	Densidade	0.90	0.90	0.90	0.00	1	I45940	4/10/2019	0.90				
3	30TSB21MR-L3	COF NT/NT - DIN. Imediato	0.18	0.31	0.23	0.05	1	I45940	4/10/2019	0.31	0.18	0.19	0.21	0.26
3	30TSB21MR-L3	COF NT/NT - DIN. Imediato	0.20	0.28	0.24	0.03	2	I45943	4/10/2019	0.28	0.22	0.20	0.23	0.26
3	30TSB21MR-L3	COF NT/NT - Est. Imediato	0.25	0.51	0.34	0.10	1	I45940	4/10/2019	0.51	0.29	0.25	0.30	0.37
3	30TSB21MR-L3	COF NT/NT - Est. Imediato	0.28	0.51	0.36	0.09	2	I45943	4/10/2019	0.51	0.28	0.30	0.38	0.34
3	30TSB21MR-L3	COF NT/NT - Din.	0.22	0.22	0.22	0.00	1	I45940	4/10/2019	0.22				
3	30TSB21MR-L3	COF NT/NT - Din.	0.22	0.22	0.22	0.00	2	I45943	4/10/2019	0.22				
3	30TSB21MR-L3	COF NT/NT - Din.	0.26	0.26	0.26	0.00	3	I45944	4/10/2019	0.26				
3	30TSB21MR-L3	COF  NT/NT - Est.	0.26	0.26	0.26	0.00	1	I45940	4/10/2019	0.26				
3	30TSB21MR-L3	COF  NT/NT - Est.	0.27	0.27	0.27	0.00	2	I45943	4/10/2019	0.27				
3	30TSB21MR-L3	COF  NT/NT - Est.	0.38	0.38	0.38	0.00	3	I45944	4/10/2019	0.38				
3	30TSB21MR-L3	Força de Tração DM	135.00	153.00	144.33	9.02	1	I45940	4/10/2019	145.00	135.00	153.00		
3	30TSB21MR-L3	Força de Tração DM	147.00	159.00	154.33	6.43	2	I45943	4/10/2019	157.00	159.00	147.00		
3	30TSB21MR-L3	Força de Tração DT	252.00	266.00	261.00	7.81	1	I45940	4/10/2019	252.00	266.00	265.00		
3	30TSB21MR-L3	Força de Tração DT	246.00	269.00	260.00	12.29	2	I45943	4/10/2019	246.00	265.00	269.00		
3	30TSB21MR-L3	Alongamento DM	197.00	289.00	232.33	49.57	1	I45940	4/10/2019	211.00	197.00	289.00		
3	30TSB21MR-L3	Alongamento DM	218.00	263.00	235.00	24.43	2	I45943	4/10/2019	224.00	263.00	218.00		
3	30TSB21MR-L3	Alongamento DT	39.00	44.00	42.00	2.65	1	I45940	4/10/2019	39.00	44.00	43.00		
3	30TSB21MR-L3	Alongamento DT	39.00	47.00	42.67	4.04	2	I45943	4/10/2019	39.00	42.00	47.00		
3	30TSB21MR-L3	Módulo Elástico DM	1690.00	1874.00	1758.33	100.72	1	I45940	4/10/2019	1874.00	1690.00	1711.00		
3	30TSB21MR-L3	Módulo Elástico DT	3100.00	3328.00	3232.00	118.19	1	I45940	4/10/2019	3100.00	3328.00	3268.00		
3	30TSB21MR-L3	Estabilidade Dimensional DM	4.00	4.00	4.00	0.00	1	I45940	4/10/2019	4.00				
3	30TSB21MR-L3	Estabilidade Dimensional DT	1.00	1.00	1.00	0.00	1	I45940	4/10/2019	1.00				
3	30TSB21MR-L3	Brilho 45°	100.00	101.00	100.33	0.58	1	I45940	4/10/2019	100.00	100.00	101.00		
3	30TSB21MR-L3	Haze/difusão	1.90	1.90	1.90	0.00	1	I45940	4/10/2019	1.90				
3	30TSB21MR-L3	Força de Selagem NT/NT	454.00	863.00	692.00	197.48	1	I45940	4/10/2019	781.00	863.00	857.00	505.00	454.00
3	30TSB21MR-L3	Força de Selagem NT/NT	492.00	757.00	664.20	103.21	2	I45943	4/10/2019	711.00	757.00	652.00	492.00	709.00
3	30TSB21MR-L3	COF NT/NT - din - 24h	0.22	0.22	0.22	0.00	1	I45943	4/10/2019	0.22				
3	30TSB21MR-L3	COF NT/NT - est. - 24h	0.27	0.27	0.27	0.00	1	I45943	4/10/2019	0.27				
3	30TSB21MR-L3	Tensão superficial CHAMA LO	38.00	38.00	38.00	0.00	1	I45940	4/10/2019	38.00				
3	30TSB21MR-L3	Tensão superficial CHAMA LO	38.00	38.00	38.00	0.00	2	I45941	4/10/2019	38.00				
3	30TSB21MR-L3	Tensão superficial CHAMA LO	36.00	36.00	36.00	0.00	3	I45943	4/10/2019	36.00				
3	30TSB21MR-L3	Tensão superficial CHAMA LO	34.00	34.00	34.00	0.00	4	I45944	4/10/2019	34.00				
3	30TSB21MR-L3	Tensão superficial CHAMA LO	34.00	34.00	34.00	0.00	5	I45945	4/10/2019	34.00				
3	30TSB21MR-L3	Tensão superficial CHAMA LO	34.00	34.00	34.00	0.00	6	I45946	4/10/2019	34.00				
3	30TSB21MR-L3	Tensão superficial CHAMA LO	34.00	34.00	34.00	0.00	7	I45947	4/10/2019	34.00				
3	30TSB21MR-L3	Tensão superficial CHAMA LO	34.00	34.00	34.00	0.00	8	I45948	4/10/2019	34.00				
3	30TSB21MR-L3	Tensão superficial CHAMA LM	44.00	44.00	44.00	0.00	1	I45940	4/10/2019	44.00				
3	30TSB21MR-L3	Tensão superficial CHAMA LM	42.00	42.00	42.00	0.00	2	I45941	4/10/2019	42.00				
3	30TSB21MR-L3	Tensão superficial CHAMA LM	36.00	36.00	36.00	0.00	3	I45943	4/10/2019	36.00				
3	30TSB21MR-L3	Tensão superficial CHAMA LM	36.00	36.00	36.00	0.00	4	I45944	4/10/2019	36.00				
3	30TSB21MR-L3	Tensão superficial CHAMA LM	36.00	36.00	36.00	0.00	5	I45945	4/10/2019	36.00				
3	30TSB21MR-L3	Tensão superficial CHAMA LM	36.00	36.00	36.00	0.00	6	I45946	4/10/2019	36.00				
3	30TSB21MR-L3	Tensão superficial CHAMA LM	36.00	36.00	36.00	0.00	7	I45947	4/10/2019	36.00				
3	30TSB21MR-L3	Tensão superficial CHAMA LM	36.00	36.00	36.00	0.00	8	I45948	4/10/2019	36.00				
3	30TSB21MR-L3	Tensão superf CHAMA prod final	38.00	38.00	38.00	0.00	1	I45943	4/10/2019	38.00				
3	35TSYCF21MR-L3	Tratamento Superficial CHAMA	44.00	44.00	44.00	0.00	1	I46003	4/14/2019	44.00	44.00	44.00	44.00	44.00
3	35TSYCF21MR-L3	Tratamento Superficial CHAMA	44.00	44.00	44.00	0.00	2	I46004	4/14/2019	44.00	44.00	44.00	44.00	44.00
3	35TSYCF21MR-L3	Tratamento Superficial CHAMA	44.00	44.00	44.00	0.00	3	I46005	4/14/2019	44.00	44.00	44.00	44.00	44.00
3	35TSYCF21MR-L3	Tratamento Superficial CHAMA	44.00	44.00	44.00	0.00	4	I46006	4/14/2019	44.00	44.00	44.00	44.00	44.00
3	35TSYCF21MR-L3	Tratamento Superficial CHAMA	44.00	44.00	44.00	0.00	5	I46007	4/14/2019	44.00	44.00	44.00	44.00	44.00
3	35TSYCF21MR-L3	Espessura	35.90	35.90	35.90	0.00	1	I46003	4/14/2019	35.90				
3	35TSYCF21MR-L3	Espessura	34.80	34.80	34.80	0.00	2	I46004	4/14/2019	34.80				
3	35TSYCF21MR-L3	Espessura	35.10	35.10	35.10	0.00	3	I46005	4/14/2019	35.10				
3	35TSYCF21MR-L3	Espessura	34.90	34.90	34.90	0.00	4	I46006	4/14/2019	34.90				
3	35TSYCF21MR-L3	Espessura	35.10	35.10	35.10	0.00	5	I46007	4/14/2019	35.10				
3	35TSYCF21MR-L3	Gramatura	32.50	32.50	32.50	0.00	1	I46003	4/14/2019	32.50				
3	35TSYCF21MR-L3	Gramatura	31.50	31.50	31.50	0.00	2	I46004	4/14/2019	31.50				
3	35TSYCF21MR-L3	Gramatura	31.80	31.80	31.80	0.00	3	I46005	4/14/2019	31.80				
3	35TSYCF21MR-L3	Gramatura	31.60	31.60	31.60	0.00	4	I46006	4/14/2019	31.60				
3	35TSYCF21MR-L3	Gramatura	31.80	31.80	31.80	0.00	5	I46007	4/14/2019	31.80				
3	35TSYCF21MR-L3	Rendimento	30.80	30.80	30.80	0.00	1	I46003	4/14/2019	30.80				
3	35TSYCF21MR-L3	Densidade	0.91	0.91	0.91	0.00	1	I46003	4/14/2019	0.91				
3	35TSYCF21MR-L3	COF NT/NT - DIN. Imediato	0.24	0.37	0.29	0.05	1	I46003	4/14/2019	0.37	0.27	0.26	0.24	0.31
3	35TSYCF21MR-L3	COF CHA/CHA - Din. Imediato	0.48	0.52	0.49	0.02	1	I46003	4/14/2019	0.48	0.52	0.49	0.49	0.49
3	35TSYCF21MR-L3	COF NT/NT - Est. Imediato	0.37	0.73	0.52	0.14	1	I46003	4/14/2019	0.73	0.37	0.47	0.57	0.48
3	35TSYCF21MR-L3	COF CHA/CHA - Est. - Imediato	0.52	0.67	0.59	0.06	1	I46003	4/14/2019	0.52	0.62	0.67	0.62	0.54
3	35TSYCF21MR-L3	COF NT/NT - Din.	0.25	0.26	0.26	0.01	1	I46003	4/14/2019	0.25	0.26	0.26		
3	35TSYCF21MR-L3	COF CHA/CHA - Din.	0.31	0.40	0.36	0.05	1	I46003	4/14/2019	0.36	0.40	0.31		
3	35TSYCF21MR-L3	COF  NT/NT - Est.	0.30	0.36	0.32	0.03	1	I46003	4/14/2019	0.30	0.36	0.31		
3	35TSYCF21MR-L3	COF CHA/CHA - Est.	0.38	0.52	0.44	0.07	1	I46003	4/14/2019	0.43	0.52	0.38		
3	35TSYCF21MR-L3	Força de Tração DM	135.00	139.00	137.00	2.00	1	I46003	4/14/2019	137.00	139.00	135.00		
3	35TSYCF21MR-L3	Força de Tração DT	249.00	312.00	279.67	31.53	1	I46003	4/14/2019	278.00	312.00	249.00		
3	35TSYCF21MR-L3	Alongamento DM	188.00	205.00	196.33	8.50	1	I46003	4/14/2019	205.00	188.00	196.00		
3	35TSYCF21MR-L3	Alongamento DT	49.00	66.00	55.33	9.29	1	I46003	4/14/2019	51.00	66.00	49.00		
3	35TSYCF21MR-L3	Módulo Elástico DM	1457.00	1662.00	1587.00	113.03	1	I46003	4/14/2019	1457.00	1662.00	1642.00		
3	35TSYCF21MR-L3	Módulo Elástico DT	2875.00	3138.00	2998.67	132.20	1	I46003	4/14/2019	3138.00	2875.00	2983.00		
3	35TSYCF21MR-L3	Estabilidade Dimensional DM	3.00	3.00	3.00	0.00	1	I46003	4/14/2019	3.00				
3	35TSYCF21MR-L3	Estabilidade Dimensional DT	1.00	1.00	1.00	0.00	1	I46003	4/14/2019	1.00				
3	35TSYCF21MR-L3	Brilho 45°	104.00	106.00	105.33	1.15	1	I46003	4/14/2019	104.00	106.00	106.00		
3	35TSYCF21MR-L3	Haze/difusão	1.40	1.40	1.40	0.00	1	I46003	4/14/2019	1.40				
3	35TSYCF21MR-L3	Força de Selagem NT/NT	932.00	1049.00	985.40	41.92	1	I46003	4/14/2019	932.00	987.00	1049.00	985.00	974.00
3	35TSYCF21MR-L3	Tensão superficial CHAMA LO	42.00	42.00	42.00	0.00	1	I46003	4/14/2019	42.00				
3	35TSYCF21MR-L3	Tensão superficial CHAMA LO	42.00	42.00	42.00	0.00	2	I46004	4/14/2019	42.00				
3	35TSYCF21MR-L3	Tensão superficial CHAMA LO	40.00	40.00	40.00	0.00	3	I46005	4/14/2019	40.00				
3	35TSYCF21MR-L3	Tensão superficial CHAMA LO	40.00	40.00	40.00	0.00	4	I46006	4/14/2019	40.00				
3	35TSYCF21MR-L3	Tensão superficial CHAMA LO	38.00	38.00	38.00	0.00	5	I46007	4/14/2019	38.00				
3	35TSYCF21MR-L3	Tensão superficial CHAMA LM	40.00	40.00	40.00	0.00	1	I46003	4/14/2019	40.00				
3	35TSYCF21MR-L3	Tensão superficial CHAMA LM	40.00	40.00	40.00	0.00	2	I46004	4/14/2019	40.00				
3	35TSYCF21MR-L3	Tensão superficial CHAMA LM	42.00	42.00	42.00	0.00	3	I46005	4/14/2019	42.00				
3	35TSYCF21MR-L3	Tensão superficial CHAMA LM	40.00	40.00	40.00	0.00	4	I46006	4/14/2019	40.00				
3	35TSYCF21MR-L3	Tensão superficial CHAMA LM	38.00	38.00	38.00	0.00	5	I46007	4/14/2019	38.00				
3	45TSB21MR-L3	Tratamento Superficial CHAMA	46.00	46.00	46.00	0.00	1	I45954	4/11/2019	46.00	46.00	46.00	46.00	46.00
3	45TSB21MR-L3	Tratamento Superficial CHAMA	42.00	42.00	42.00	0.00	2	I45956	4/11/2019	42.00	42.00	42.00	42.00	42.00
3	45TSB21MR-L3	Tratamento Superficial CORONA	44.00	44.00	44.00	0.00	1	I45955	4/11/2019	44.00	44.00	44.00	44.00	44.00
3	45TSB21MR-L3	Espessura	44.10	44.10	44.10	0.00	1	I45954	4/11/2019	44.10				
3	45TSB21MR-L3	Espessura	44.60	44.60	44.60	0.00	2	I45955	4/11/2019	44.60				
3	45TSB21MR-L3	Espessura	44.60	44.60	44.60	0.00	3	I45956	4/11/2019	44.60				
3	45TSB21MR-L3	Gramatura	39.90	39.90	39.90	0.00	1	I45954	4/11/2019	39.90				
3	45TSB21MR-L3	Gramatura	40.40	40.40	40.40	0.00	2	I45955	4/11/2019	40.40				
3	45TSB21MR-L3	Gramatura	40.40	40.40	40.40	0.00	3	I45956	4/11/2019	40.40				
3	45TSB21MR-L3	Rendimento	25.10	25.10	25.10	0.00	1	I45954	4/11/2019	25.10				
3	45TSB21MR-L3	Densidade	0.91	0.91	0.91	0.00	1	I45954	4/11/2019	0.91				
3	45TSB21MR-L3	COF NT/NT - DIN. Imediato	0.19	0.30	0.24	0.04	1	I45954	4/11/2019	0.30	0.23	0.21	0.19	0.27
3	45TSB21MR-L3	COF NT/NT - Est. Imediato	0.27	0.37	0.32	0.04	1	I45954	4/11/2019	0.37	0.28	0.33	0.27	0.35
3	45TSB21MR-L3	COF NT/NT - Din.	0.28	0.30	0.29	0.01	1	I45954	4/11/2019	0.30	0.28	0.29		
3	45TSB21MR-L3	COF  NT/NT - Est.	0.34	0.44	0.38	0.05	1	I45954	4/11/2019	0.44	0.37	0.34		
3	45TSB21MR-L3	Força de Tração DM	144.00	155.00	151.00	6.08	1	I45954	4/11/2019	154.00	155.00	144.00		
3	45TSB21MR-L3	Força de Tração DT	243.00	252.00	247.33	4.51	1	I45954	4/11/2019	252.00	243.00	247.00		
3	45TSB21MR-L3	Alongamento DM	214.00	261.00	234.00	24.27	1	I45954	4/11/2019	227.00	261.00	214.00		
3	45TSB21MR-L3	Alongamento DT	32.00	40.00	36.67	4.16	1	I45954	4/11/2019	40.00	38.00	32.00		
3	45TSB21MR-L3	Módulo Elástico DM	1661.00	4194.00	2540.33	1433.08	1	I45954	4/11/2019	1661.00	4194.00	1766.00		
3	45TSB21MR-L3	Módulo Elástico DT	2985.00	3240.00	3154.00	146.37	1	I45954	4/11/2019	2985.00	3237.00	3240.00		
3	45TSB21MR-L3	Estabilidade Dimensional DM	3.00	3.00	3.00	0.00	1	I45954	4/11/2019	3.00	3.00	3.00	3.00	3.00
3	45TSB21MR-L3	Estabilidade Dimensional DT	1.00	1.00	1.00	0.00	1	I45954	4/11/2019	1.00	1.00	1.00	1.00	1.00
3	45TSB21MR-L3	Brilho 45°	100.00	102.00	101.00	1.00	1	I45954	4/11/2019	102.00	101.00	100.00		
3	45TSB21MR-L3	Haze/difusão	1.80	1.80	1.80	0.00	1	I45954	4/11/2019	1.80	1.80	1.80		
3	45TSB21MR-L3	Força de Selagem NT/NT	516.00	1247.00	1050.80	301.83	1	I45954	4/11/2019	1170.00	1189.00	1247.00	516.00	1132.00
3	45TSB21MR-L3	Tensão superficial CHAMA LO	44.00	44.00	44.00	0.00	1	I45954	4/11/2019	44.00				
3	45TSB21MR-L3	Tensão superficial CHAMA LO	42.00	42.00	42.00	0.00	2	I45955	4/11/2019	42.00				
3	45TSB21MR-L3	Tensão superficial CHAMA LO	42.00	42.00	42.00	0.00	3	I45956	4/11/2019	42.00				
3	45TSB21MR-L3	Tensão superficial CHAMA LM	44.00	44.00	44.00	0.00	1	I45954	4/11/2019	44.00				
3	45TSB21MR-L3	Tensão superficial CHAMA LM	42.00	42.00	42.00	0.00	2	I45955	4/11/2019	42.00				
3	45TSB21MR-L3	Tensão superficial CHAMA LM	42.00	42.00	42.00	0.00	3	I45956	4/11/2019	42.00				
3	45TSB21MR-L3	Tensão superf CHAMA prod final	40.00	40.00	40.00	0.00	1	I45954	4/11/2019	40.00				
3	45TSYL8232MR-L3	Tratamento Superficial CORONA	42.00	42.00	42.00	0.00	1	I45862	4/4/2019	42.00	42.00	42.00	42.00	42.00
3	45TSYL8232MR-L3	Tratamento Superficial CORONA	42.00	42.00	42.00	0.00	2	I45863	4/4/2019	42.00	42.00	42.00	42.00	42.00
3	45TSYL8232MR-L3	Tratamento Superficial CORONA	44.00	44.00	44.00	0.00	3	I45864	4/4/2019	44.00	44.00	44.00	44.00	44.00
3	45TSYL8232MR-L3	Tratamento Superficial CORONA	42.00	44.00	43.60	0.89	4	I45865	4/4/2019	44.00	44.00	44.00	42.00	44.00
3	45TSYL8232MR-L3	Tratamento Superficial CORONA	42.00	42.00	42.00	0.00	5	I45866	4/4/2019	42.00	42.00	42.00	42.00	42.00
3	45TSYL8232MR-L3	Tratamento Superficial CORONA	42.00	42.00	42.00	0.00	6	I45867	4/4/2019	42.00	42.00	42.00	42.00	42.00
3	45TSYL8232MR-L3	Tratamento Superficial CORONA	42.00	42.00	42.00	0.00	7	I45868	4/4/2019	42.00	42.00	42.00	42.00	42.00
3	45TSYL8232MR-L3	Tratamento Superficial CORONA	42.00	42.00	42.00	0.00	8	I45869	4/4/2019	42.00	42.00	42.00	42.00	42.00
3	45TSYL8232MR-L3	Tratamento Superficial CORONA	42.00	42.00	42.00	0.00	9	I45870	4/4/2019	42.00	42.00	42.00	42.00	42.00
3	45TSYL8232MR-L3	Tratamento Superficial CORONA	42.00	42.00	42.00	0.00	10	I45871	4/4/2019	42.00	42.00	42.00	42.00	42.00
3	45TSYL8232MR-L3	Tratamento Superficial CORONA	42.00	42.00	42.00	0.00	11	I45872	4/4/2019	42.00	42.00	42.00	42.00	42.00
3	45TSYL8232MR-L3	Tratamento Superficial CORONA	40.00	42.00	41.60	0.89	12	I45873	4/4/2019	40.00	42.00	42.00	42.00	42.00
3	45TSYL8232MR-L3	Tratamento Superficial CORONA	42.00	42.00	42.00	0.00	13	I45874	4/4/2019	42.00	42.00	42.00	42.00	42.00
3	45TSYL8232MR-L3	Tratamento Superficial CORONA	42.00	42.00	42.00	0.00	14	I45875	4/4/2019	42.00	42.00	42.00	42.00	42.00
3	45TSYL8232MR-L3	Tratamento Superficial CORONA	42.00	42.00	42.00	0.00	15	I45876	4/4/2019	42.00	42.00	42.00	42.00	42.00
3	45TSYL8232MR-L3	Tratamento Superficial CORONA	42.00	42.00	42.00	0.00	16	I45877	4/4/2019	42.00	42.00	42.00	42.00	42.00
3	45TSYL8232MR-L3	Tratamento Superficial CORONA	40.00	42.00	41.20	1.10	17	I45878	4/4/2019	40.00	42.00	42.00	42.00	40.00
3	45TSYL8232MR-L3	Tratamento Superficial CORONA	42.00	44.00	42.40	0.89	18	I45879	4/5/2019	44.00	42.00	42.00	42.00	42.00
3	45TSYL8232MR-L3	Tratamento Superficial CORONA	42.00	44.00	43.20	1.10	19	I45880	4/5/2019	44.00	44.00	42.00	44.00	42.00
3	45TSYL8232MR-L3	Tratamento Superficial CORONA	42.00	46.00	43.60	1.67	20	I45882	4/5/2019	46.00	42.00	44.00	44.00	42.00
3	45TSYL8232MR-L3	Tratamento Superficial CORONA	42.00	44.00	42.80	1.10	21	I45883	4/5/2019	44.00	44.00	42.00	42.00	42.00
3	45TSYL8232MR-L3	Tratamento Superficial CORONA	42.00	44.00	43.20	1.10	22	I45884	4/5/2019	44.00	44.00	44.00	42.00	42.00
3	45TSYL8232MR-L3	Espessura	44.30	44.30	44.30	0.00	1	I45862	4/4/2019	44.30				
3	45TSYL8232MR-L3	Espessura	44.60	44.60	44.60	0.00	2	I45863	4/4/2019	44.60				
3	45TSYL8232MR-L3	Espessura	44.00	44.00	44.00	0.00	3	I45864	4/4/2019	44.00				
3	45TSYL8232MR-L3	Espessura	44.50	44.50	44.50	0.00	4	I45865	4/4/2019	44.50				
3	45TSYL8232MR-L3	Espessura	44.10	44.10	44.10	0.00	5	I45866	4/4/2019	44.10				
3	45TSYL8232MR-L3	Espessura	44.40	44.40	44.40	0.00	6	I45867	4/4/2019	44.40				
3	45TSYL8232MR-L3	Espessura	45.40	45.40	45.40	0.00	7	I45868	4/4/2019	45.40				
3	45TSYL8232MR-L3	Espessura	45.90	45.90	45.90	0.00	8	I45869	4/4/2019	45.90				
3	45TSYL8232MR-L3	Espessura	44.60	44.60	44.60	0.00	9	I45870	4/4/2019	44.60				
3	45TSYL8232MR-L3	Espessura	45.10	45.10	45.10	0.00	10	I45871	4/4/2019	45.10				
3	45TSYL8232MR-L3	Espessura	45.20	45.20	45.20	0.00	11	I45872	4/4/2019	45.20				
3	45TSYL8232MR-L3	Espessura	44.70	44.70	44.70	0.00	12	I45873	4/4/2019	44.70				
3	45TSYL8232MR-L3	Espessura	44.60	44.60	44.60	0.00	13	I45874	4/4/2019	44.60				
3	45TSYL8232MR-L3	Espessura	44.20	44.20	44.20	0.00	14	I45875	4/4/2019	44.20				
3	45TSYL8232MR-L3	Espessura	45.00	45.00	45.00	0.00	15	I45876	4/4/2019	45.00				
3	45TSYL8232MR-L3	Espessura	45.30	45.30	45.30	0.00	16	I45877	4/4/2019	45.30				
3	45TSYL8232MR-L3	Espessura	45.70	45.70	45.70	0.00	17	I45878	4/4/2019	45.70				
3	45TSYL8232MR-L3	Espessura	45.50	45.50	45.50	0.00	18	I45879	4/5/2019	45.50				
3	45TSYL8232MR-L3	Espessura	45.20	45.20	45.20	0.00	19	I45880	4/5/2019	45.20				
3	45TSYL8232MR-L3	Espessura	45.00	45.00	45.00	0.00	20	I45882	4/5/2019	45.00				
3	45TSYL8232MR-L3	Espessura	44.80	44.80	44.80	0.00	21	I45883	4/5/2019	44.80				
3	45TSYL8232MR-L3	Espessura	44.20	44.20	44.20	0.00	22	I45884	4/5/2019	44.20				
3	45TSYL8232MR-L3	Gramatura	40.10	40.10	40.10	0.00	1	I45862	4/4/2019	40.10				
3	45TSYL8232MR-L3	Gramatura	40.30	40.30	40.30	0.00	2	I45863	4/4/2019	40.30				
3	45TSYL8232MR-L3	Gramatura	39.80	39.80	39.80	0.00	3	I45864	4/4/2019	39.80				
3	45TSYL8232MR-L3	Gramatura	40.20	40.20	40.20	0.00	4	I45865	4/4/2019	40.20				
3	45TSYL8232MR-L3	Gramatura	39.90	39.90	39.90	0.00	5	I45866	4/4/2019	39.90				
3	45TSYL8232MR-L3	Gramatura	40.20	40.20	40.20	0.00	6	I45867	4/4/2019	40.20				
3	45TSYL8232MR-L3	Gramatura	41.10	41.10	41.10	0.00	7	I45868	4/4/2019	41.10				
3	45TSYL8232MR-L3	Gramatura	42.60	42.60	42.60	0.00	8	I45869	4/4/2019	42.60				
3	45TSYL8232MR-L3	Gramatura	40.40	40.40	40.40	0.00	9	I45870	4/4/2019	40.40				
3	45TSYL8232MR-L3	Gramatura	40.80	40.80	40.80	0.00	10	I45871	4/4/2019	40.80				
3	45TSYL8232MR-L3	Gramatura	40.90	40.90	40.90	0.00	11	I45872	4/4/2019	40.90				
3	45TSYL8232MR-L3	Gramatura	40.50	40.50	40.50	0.00	12	I45873	4/4/2019	40.50				
3	45TSYL8232MR-L3	Gramatura	40.40	40.40	40.40	0.00	13	I45874	4/4/2019	40.40				
3	45TSYL8232MR-L3	Gramatura	40.00	40.00	40.00	0.00	14	I45875	4/4/2019	40.00				
3	45TSYL8232MR-L3	Gramatura	40.70	40.70	40.70	0.00	15	I45876	4/4/2019	40.70				
3	45TSYL8232MR-L3	Gramatura	41.00	41.00	41.00	0.00	16	I45877	4/4/2019	41.00				
3	45TSYL8232MR-L3	Gramatura	41.40	41.40	41.40	0.00	17	I45878	4/4/2019	41.40				
3	45TSYL8232MR-L3	Gramatura	41.10	41.10	41.10	0.00	18	I45879	4/5/2019	41.10				
3	45TSYL8232MR-L3	Gramatura	40.90	40.90	40.90	0.00	19	I45880	4/5/2019	40.90				
3	45TSYL8232MR-L3	Gramatura	40.70	40.70	40.70	0.00	20	I45882	4/5/2019	40.70				
3	45TSYL8232MR-L3	Gramatura	40.60	40.60	40.60	0.00	21	I45883	4/5/2019	40.60				
3	45TSYL8232MR-L3	Gramatura	40.00	40.00	40.00	0.00	22	I45884	4/5/2019	40.00				
3	45TSYL8232MR-L3	Rendimento	24.90	24.90	24.90	0.00	1	I45862	4/4/2019	24.90				
3	45TSYL8232MR-L3	Rendimento	24.30	24.30	24.30	0.00	2	I45879	4/5/2019	24.30				
3	45TSYL8232MR-L3	Densidade	0.91	0.91	0.91	0.00	1	I45862	4/4/2019	0.91				
3	45TSYL8232MR-L3	Densidade	0.90	0.90	0.90	0.00	2	I45879	4/5/2019	0.90				
3	45TSYL8232MR-L3	COF NT/NT - DIN. Imediato	0.20	0.28	0.23	0.03	1	I45862	4/4/2019	0.28	0.21	0.20	0.22	0.26
3	45TSYL8232MR-L3	COF NT/NT - DIN. Imediato	0.19	0.24	0.22	0.02	2	I45866	4/4/2019	0.22	0.19	0.24	0.21	0.24
3	45TSYL8232MR-L3	COF NT/NT - DIN. Imediato	0.22	0.29	0.25	0.03	3	I45869	4/4/2019	0.29	0.22	0.26	0.25	0.24
3	45TSYL8232MR-L3	COF NT/NT - DIN. Imediato	0.23	0.28	0.26	0.02	4	I45875	4/4/2019	0.25	0.26	0.23	0.28	0.28
3	45TSYL8232MR-L3	COF NT/NT - DIN. Imediato	0.19	0.30	0.23	0.05	5	I45879	4/5/2019	0.24	0.21	0.19	0.19	0.30
3	45TSYL8232MR-L3	COF NT/NT - DIN. Imediato	0.20	0.25	0.22	0.02	6	I45883	4/5/2019	0.22	0.21	0.20	0.21	0.25
3	45TSYL8232MR-L3	COF COR/COR - Din. - Imediato	0.39	0.43	0.42	0.02	1	I45862	4/4/2019	0.41	0.43	0.43	0.39	0.43
3	45TSYL8232MR-L3	COF COR/COR - Din. - Imediato	0.35	0.38	0.37	0.01	2	I45866	4/4/2019	0.38	0.37	0.35	0.37	0.36
3	45TSYL8232MR-L3	COF COR/COR - Din. - Imediato	0.35	0.42	0.37	0.03	3	I45869	4/4/2019	0.36	0.42	0.36	0.35	0.35
3	45TSYL8232MR-L3	COF COR/COR - Din. - Imediato	0.35	0.41	0.38	0.02	4	I45875	4/4/2019	0.41	0.38	0.40	0.38	0.35
3	45TSYL8232MR-L3	COF COR/COR - Din. - Imediato	0.44	0.47	0.46	0.01	5	I45879	4/5/2019	0.47	0.45	0.44	0.47	0.45
3	45TSYL8232MR-L3	COF COR/COR - Din. - Imediato	0.30	0.46	0.42	0.07	6	I45883	4/5/2019	0.30	0.46	0.43	0.44	0.45
3	45TSYL8232MR-L3	COF NT/NT - Est. Imediato	0.25	0.46	0.34	0.10	1	I45862	4/4/2019	0.46	0.25	0.26	0.44	0.31
3	45TSYL8232MR-L3	COF NT/NT - Est. Imediato	0.25	0.38	0.31	0.06	2	I45866	4/4/2019	0.36	0.25	0.38	0.29	0.25
3	45TSYL8232MR-L3	COF NT/NT - Est. Imediato	0.28	0.72	0.41	0.18	3	I45869	4/4/2019	0.72	0.28	0.41	0.33	0.29
3	45TSYL8232MR-L3	COF NT/NT - Est. Imediato	0.32	0.32	0.32	0.00	4	I45875	4/4/2019	0.32				
3	45TSYL8232MR-L3	COF NT/NT - Est. Imediato	0.23	0.33	0.27	0.04	5	I45879	4/5/2019	0.27	0.28	0.23	0.23	0.33
3	45TSYL8232MR-L3	COF NT/NT - Est. Imediato	0.24	0.49	0.31	0.10	6	I45883	4/5/2019	0.49	0.26	0.24	0.25	0.29
3	45TSYL8232MR-L3	COF COR/COR - Est. - Imediato	0.45	0.49	0.47	0.02	1	I45862	4/4/2019	0.45	0.49	0.48	0.46	0.47
3	45TSYL8232MR-L3	COF COR/COR - Est. - Imediato	0.41	0.54	0.45	0.06	2	I45866	4/4/2019	0.54	0.41	0.42	0.45	0.41
3	45TSYL8232MR-L3	COF COR/COR - Est. - Imediato	0.40	0.46	0.44	0.02	3	I45869	4/4/2019	0.45	0.46	0.40	0.43	0.44
3	45TSYL8232MR-L3	COF COR/COR - Est. - Imediato	0.47	0.47	0.47	0.00	4	I45875	4/4/2019	0.47				
3	45TSYL8232MR-L3	COF COR/COR - Est. - Imediato	0.50	0.56	0.53	0.02	5	I45879	4/5/2019	0.53	0.54	0.50	0.52	0.56
3	45TSYL8232MR-L3	COF COR/COR - Est. - Imediato	0.44	0.51	0.49	0.03	6	I45883	4/5/2019	0.44	0.51	0.50	0.50	0.49
3	45TSYL8232MR-L3	COF NT/NT - Din.	0.25	0.25	0.25	0.00	1	I45862	4/4/2019	0.25				
3	45TSYL8232MR-L3	COF NT/NT - Din.	0.25	0.25	0.25	0.00	2	I45879	4/5/2019	0.25				
3	45TSYL8232MR-L3	COF COR/COR - Din.	0.33	0.34	0.33	0.01	1	I45862	4/4/2019	0.34	0.33	0.33		
3	45TSYL8232MR-L3	COF COR/COR - Din.	0.24	0.25	0.25	0.01	2	I45879	4/5/2019	0.25	0.25	0.24		
3	45TSYL8232MR-L3	COF  NT/NT - Est.	0.35	0.35	0.35	0.00	1	I45862	4/4/2019	0.35				
3	45TSYL8232MR-L3	COF  NT/NT - Est.	0.27	0.34	0.30	0.04	2	I45879	4/5/2019	0.27	0.30	0.34		
3	45TSYL8232MR-L3	COF COR/COR - Est.	0.32	0.36	0.34	0.02	1	I45862	4/4/2019	0.32	0.35	0.36		
3	45TSYL8232MR-L3	COF COR/COR - Est.	0.37	0.40	0.39	0.02	2	I45879	4/5/2019	0.37	0.40	0.39		
3	45TSYL8232MR-L3	Força de Tração DM	132.00	137.00	134.33	2.52	1	I45862	4/4/2019	132.00	134.00	137.00		
3	45TSYL8232MR-L3	Força de Tração DM	134.00	147.00	141.33	6.66	2	I45879	4/5/2019	134.00	147.00	143.00		
3	45TSYL8232MR-L3	Força de Tração DT	253.00	308.00	289.67	31.75	1	I45862	4/4/2019	308.00	308.00	253.00		
3	45TSYL8232MR-L3	Força de Tração DT	243.00	300.00	277.00	30.05	2	I45879	4/5/2019	243.00	288.00	300.00		
3	45TSYL8232MR-L3	Alongamento DM	203.00	231.00	213.67	15.14	1	I45862	4/4/2019	203.00	207.00	231.00		
3	45TSYL8232MR-L3	Alongamento DM	217.00	235.00	223.67	9.87	2	I45879	4/5/2019	217.00	235.00	219.00		
3	45TSYL8232MR-L3	Alongamento DT	35.00	62.00	50.33	13.87	1	I45862	4/4/2019	54.00	62.00	35.00		
3	45TSYL8232MR-L3	Alongamento DT	32.00	56.00	44.00	12.00	2	I45879	4/5/2019	32.00	44.00	56.00		
3	45TSYL8232MR-L3	Módulo Elástico DM	1512.00	1546.00	1529.33	17.01	1	I45862	4/4/2019	1512.00	1546.00	1530.00		
3	45TSYL8232MR-L3	Módulo Elástico DT	2790.00	2981.00	2896.00	97.22	1	I45862	4/4/2019	2917.00	2790.00	2981.00		
3	45TSYL8232MR-L3	Estabilidade Dimensional DM	5.00	5.00	5.00	0.00	1	I45862	4/4/2019	5.00				
3	45TSYL8232MR-L3	Estabilidade Dimensional DT	3.00	3.00	3.00	0.00	1	I45862	4/4/2019	3.00				
3	45TSYL8232MR-L3	Brilho 45°	102.00	103.00	102.33	0.58	1	I45862	4/4/2019	103.00	102.00	102.00		
3	45TSYL8232MR-L3	Haze/difusão	1.90	1.90	1.90	0.00	1	I45862	4/4/2019	1.90				
3	45TSYL8232MR-L3	Força de Selagem NT/NT	564.00	1028.00	801.00	217.15	1	I45862	4/4/2019	945.00	574.00	564.00	894.00	1028.00
3	45TSYL8232MR-L3	Força de Selagem NT/NT	440.00	731.00	561.40	117.91	2	I45869	4/4/2019	440.00	474.00	624.00	538.00	731.00
3	45TSYL8232MR-L3	Força de Selagem NT/NT	472.00	833.00	687.20	142.56	3	I45875	4/4/2019	769.00	472.00	833.00	740.00	622.00
3	45TSYL8232MR-L3	Força de Selagem NT/NT	492.00	1090.00	663.80	241.94	4	I45879	4/5/2019	559.00	492.00	1090.00	609.00	569.00
3	45TSYL8232MR-L3	Força de selagem COR/COR	662.00	1109.00	940.20	194.69	1	I45862	4/4/2019	662.00	814.00	1026.00	1090.00	1109.00
3	45TSYL8232MR-L3	Força de selagem COR/COR	1016.00	1132.00	1077.60	54.25	2	I45869	4/4/2019	1016.00	1132.00	1130.00	1080.00	1030.00
3	45TSYL8232MR-L3	Força de selagem COR/COR	821.00	1128.00	953.40	128.70	3	I45875	4/4/2019	974.00	1011.00	1128.00	833.00	821.00
3	45TSYL8232MR-L3	Força de selagem COR/COR	533.00	1173.00	943.60	273.67	4	I45879	4/5/2019	1173.00	1111.00	1109.00	533.00	792.00
3	45TSYL8232MR-L3	TIS NT/NT	71.10	71.10	71.10	0.00	1	I45862	4/4/2019	71.10				
3	45TSYL8232MR-L3	TIS COR/COR	111.40	111.40	111.40	0.00	1	I45862	4/4/2019	111.40				
3	45TSYL8232MR-L3	COF NT/NT - din - 24h	0.22	0.23	0.22	0.01	1	I45862	4/4/2019	0.23	0.22	0.22		
3	45TSYL8232MR-L3	COF NT/NT - din - 24h	0.23	0.24	0.23	0.01	2	I45879	4/5/2019	0.24	0.23	0.23		
3	45TSYL8232MR-L3	COF NT/NT - est. - 24h	0.25	0.29	0.27	0.02	1	I45862	4/4/2019	0.28	0.25	0.29		
3	45TSYL8232MR-L3	COF NT/NT - est. - 24h	0.27	0.34	0.30	0.04	2	I45879	4/5/2019	0.27	0.30	0.34		
3	45TSYL8232MR-L3	COF COR/COR - din. - 24h	0.33	0.34	0.33	0.01	1	I45862	4/4/2019	0.34	0.33	0.33		
3	45TSYL8232MR-L3	COF COR/COR - est. - 24h	0.32	0.36	0.34	0.02	1	I45862	4/4/2019	0.32	0.35	0.36		
3	45TSYL8232MR-L3	Tensão superficial CORONA LO	40.00	40.00	40.00	0.00	1	I45862	4/4/2019	40.00				
3	45TSYL8232MR-L3	Tensão superficial CORONA LO	40.00	40.00	40.00	0.00	2	I45863	4/4/2019	40.00				
3	45TSYL8232MR-L3	Tensão superficial CORONA LO	40.00	40.00	40.00	0.00	3	I45864	4/4/2019	40.00				
3	45TSYL8232MR-L3	Tensão superficial CORONA LO	40.00	40.00	40.00	0.00	4	I45865	4/4/2019	40.00				
3	45TSYL8232MR-L3	Tensão superficial CORONA LO	40.00	40.00	40.00	0.00	5	I45866	4/4/2019	40.00				
3	45TSYL8232MR-L3	Tensão superficial CORONA LO	40.00	40.00	40.00	0.00	6	I45867	4/4/2019	40.00				
3	45TSYL8232MR-L3	Tensão superficial CORONA LO	40.00	40.00	40.00	0.00	7	I45868	4/4/2019	40.00				
3	45TSYL8232MR-L3	Tensão superficial CORONA LO	40.00	40.00	40.00	0.00	8	I45869	4/4/2019	40.00				
3	45TSYL8232MR-L3	Tensão superficial CORONA LO	40.00	40.00	40.00	0.00	9	I45870	4/4/2019	40.00				
3	45TSYL8232MR-L3	Tensão superficial CORONA LO	40.00	40.00	40.00	0.00	10	I45871	4/4/2019	40.00				
3	45TSYL8232MR-L3	Tensão superficial CORONA LO	38.00	38.00	38.00	0.00	11	I45872	4/4/2019	38.00				
3	45TSYL8232MR-L3	Tensão superficial CORONA LO	40.00	40.00	40.00	0.00	12	I45873	4/4/2019	40.00				
3	45TSYL8232MR-L3	Tensão superficial CORONA LO	40.00	40.00	40.00	0.00	13	I45874	4/4/2019	40.00				
3	45TSYL8232MR-L3	Tensão superficial CORONA LO	40.00	40.00	40.00	0.00	14	I45875	4/4/2019	40.00				
3	45TSYL8232MR-L3	Tensão superficial CORONA LO	40.00	40.00	40.00	0.00	15	I45876	4/4/2019	40.00				
3	45TSYL8232MR-L3	Tensão superficial CORONA LO	40.00	40.00	40.00	0.00	16	I45877	4/4/2019	40.00				
3	45TSYL8232MR-L3	Tensão superficial CORONA LO	38.00	38.00	38.00	0.00	17	I45878	4/4/2019	38.00				
3	45TSYL8232MR-L3	Tensão superficial CORONA LO	40.00	40.00	40.00	0.00	18	I45879	4/5/2019	40.00
