Repository: bombassaro/minitab-replace

# Minitab replacer
Para substituir os cálculos pré importação no minitab

### Requisitos
*  Instalar o NodeJS
*  Instalar o Yarn

### Comandos
*  Para instalar o projeto execute
*  `yarn install`
*  Para rodar o projeto execute
*  `yarn dev`

File: public/1587309954491-2019jan.txt (part 14 of 21)
LINHA	FILME	EXAME	MIN	MAX	MEDIA	DP	ITEM	MR	DATA	X1	X2	X3	X4	X5
2	35TSY32MR-L2	Tensão superficial CORONA LM	40.00	40.00	40.00	0.00	6	C56529	1/20/2019	40.00				
2	40TBPPSL22MR-L2	Tratamento Superficial CORONA	44.00	44.00	44.00	0.00	1	C56485	1/16/2019	44.00	44.00	44.00	44.00	44.00
2	40TBPPSL22MR-L2	Tratamento Superficial CORONA	44.00	44.00	44.00	0.00	2	C56486	1/16/2019	44.00	44.00	44.00	44.00	44.00
2	40TBPPSL22MR-L2	Espessura	52.40	52.40	52.40	0.00	1	C56485	1/16/2019	52.40				
2	40TBPPSL22MR-L2	Espessura	53.30	53.30	53.30	0.00	2	C56486	1/16/2019	53.30				
2	40TBPPSL22MR-L2	Gramatura	39.00	39.50	39.32	0.22	1	C56485	1/16/2019	39.40	39.50	39.50	39.20	39.00
2	40TBPPSL22MR-L2	Gramatura	39.30	40.20	39.96	0.38	2	C56486	1/16/2019	40.00	40.20	39.30	40.20	40.10
2	40TBPPSL22MR-L2	Rendimento	25.40	25.40	25.40	0.00	1	C56485	1/16/2019	25.40				
2	40TBPPSL22MR-L2	Rendimento	25.00	25.00	25.00	0.00	2	C56486	1/16/2019	25.00				
2	40TBPPSL22MR-L2	Densidade	0.75	0.75	0.75	0.00	1	C56485	1/16/2019	0.75				
2	40TBPPSL22MR-L2	Densidade	0.75	0.75	0.75	0.00	2	C56486	1/16/2019	0.75				
2	40TBPPSL22MR-L2	COF NT/NT - DIN. Imediato	0.40	0.46	0.43	0.03	1	C56485	1/16/2019	0.46	0.40	0.44		
2	40TBPPSL22MR-L2	COF COR/COR - Din. - Imediato	0.51	0.53	0.52	0.01	1	C56485	1/16/2019	0.51	0.53	0.53		
2	40TBPPSL22MR-L2	COF NT/NT - Est. Imediato	0.48	0.54	0.51	0.03	1	C56485	1/16/2019	0.52	0.54	0.48		
2	40TBPPSL22MR-L2	COF COR/COR - Est. - Imediato	0.59	0.66	0.62	0.04	1	C56485	1/16/2019	0.66	0.60	0.59		
2	40TBPPSL22MR-L2	COF NT/NT - Din.	0.46	0.51	0.49	0.03	1	C56485	1/16/2019	0.46	0.50	0.51		
2	40TBPPSL22MR-L2	COF COR/COR - Din.	0.26	0.30	0.28	0.02	1	C56485	1/16/2019	0.27	0.26	0.30		
2	40TBPPSL22MR-L2	COF  NT/NT - Est.	0.54	0.59	0.57	0.03	1	C56485	1/16/2019	0.54	0.58	0.59		
2	40TBPPSL22MR-L2	COF COR/COR - Est.	0.32	0.35	0.33	0.02	1	C56485	1/16/2019	0.33	0.32	0.35		
2	40TBPPSL22MR-L2	Força de Tração DM	97.00	99.00	98.00	1.00	1	C56485	1/16/2019	98.00	99.00	97.00		
2	40TBPPSL22MR-L2	Força de Tração DT	197.00	213.00	203.00	8.72	1	C56485	1/16/2019	199.00	213.00	197.00		
2	40TBPPSL22MR-L2	Alongamento DM	212.00	225.00	219.67	6.81	1	C56485	1/16/2019	225.00	222.00	212.00		
2	40TBPPSL22MR-L2	Alongamento DT	35.00	43.00	38.00	4.36	1	C56485	1/16/2019	36.00	43.00	35.00		
2	40TBPPSL22MR-L2	Módulo Elástico DM	1118.00	1227.00	1184.00	58.03	1	C56485	1/16/2019	1118.00	1227.00	1207.00		
2	40TBPPSL22MR-L2	Módulo Elástico DT	2369.00	2499.00	2445.00	67.73	1	C56485	1/16/2019	2499.00	2467.00	2369.00		
2	40TBPPSL22MR-L2	Estabilidade Dimensional DM	5.00	5.00	5.00	0.00	1	C56485	1/16/2019	5.00	5.00	5.00	5.00	5.00
2	40TBPPSL22MR-L2	Estabilidade Dimensional DT	3.00	3.00	3.00	0.00	1	C56485	1/16/2019	3.00	3.00	3.00	3.00	3.00
2	40TBPPSL22MR-L2	Brilho 45°	100.00	103.00	101.00	1.73	1	C56485	1/16/2019	103.00	100.00	100.00		
2	40TBPPSL22MR-L2	Transmitância	25.00	25.00	25.00	0.00	1	C56485	1/16/2019	25.00	25.00	25.00		
2	40TBPPSL22MR-L2	Transmitância	22.00	25.00	24.20	1.30	2	C56486	1/16/2019	24.00	25.00	22.00	25.00	25.00
2	40TBPPSL22MR-L2	Força de Selagem NT/NT	426.00	935.00	730.33	268.74	1	C56485	1/16/2019	830.00	426.00	935.00		
2	40TBPPSL22MR-L2	Brilho Matte	18.00	19.00	18.33	0.58	1	C56485	1/16/2019	19.00	18.00	18.00		
2	40TBPPSL22MR-L2	Tensão superficial CORONA LO	42.00	42.00	42.00	0.00	1	C56485	1/16/2019	42.00				
2	40TBPPSL22MR-L2	Tensão superficial CORONA LO	44.00	44.00	44.00	0.00	2	C56486	1/16/2019	44.00				
2	40TBPPSL22MR-L2	Tensão superficial CORONA LM	42.00	42.00	42.00	0.00	1	C56485	1/16/2019	42.00				
2	40TBPPSL22MR-L2	Tensão superficial CORONA LM	44.00	44.00	44.00	0.00	2	C56486	1/16/2019	44.00				
2	40TBPPSL23MR-L2	Tratamento Superficial CHAMA	46.00	46.00	46.00	0.00	1	C56482	1/15/2019	46.00	46.00	46.00	46.00	46.00
2	40TBPPSL23MR-L2	Tratamento Superficial CHAMA	46.00	46.00	46.00	0.00	2	C56483	1/15/2019	46.00	46.00	46.00	46.00	46.00
2	40TBPPSL23MR-L2	Tratamento Superficial CHAMA	46.00	46.00	46.00	0.00	3	C56484	1/16/2019	46.00	46.00	46.00	46.00	46.00
2	40TBPPSL23MR-L2	Tratamento Superficial CORONA	46.00	46.00	46.00	0.00	1	C56482	1/15/2019	46.00	46.00	46.00	46.00	46.00
2	40TBPPSL23MR-L2	Tratamento Superficial CORONA	44.00	44.00	44.00	0.00	2	C56483	1/15/2019	44.00	44.00	44.00	44.00	44.00
2	40TBPPSL23MR-L2	Tratamento Superficial CORONA	44.00	44.00	44.00	0.00	3	C56484	1/16/2019	44.00	44.00	44.00	44.00	44.00
2	40TBPPSL23MR-L2	Espessura	53.60	53.60	53.60	0.00	1	C56482	1/15/2019	53.60				
2	40TBPPSL23MR-L2	Espessura	53.30	53.30	53.30	0.00	2	C56483	1/15/2019	53.30				
2	40TBPPSL23MR-L2	Espessura	53.60	53.60	53.60	0.00	3	C56484	1/16/2019	53.60				
2	40TBPPSL23MR-L2	Gramatura	39.80	40.50	40.16	0.26	1	C56482	1/15/2019	40.10	40.30	39.80	40.10	40.50
2	40TBPPSL23MR-L2	Gramatura	39.60	40.20	39.92	0.23	2	C56483	1/15/2019	39.60	40.00	39.80	40.20	40.00
2	40TBPPSL23MR-L2	Gramatura	40.00	40.60	40.22	0.24	3	C56484	1/16/2019	40.60	40.10	40.30	40.10	40.00
2	40TBPPSL23MR-L2	Rendimento	24.90	24.90	24.90	0.00	1	C56482	1/15/2019	24.90				
2	40TBPPSL23MR-L2	Rendimento	25.00	25.00	25.00	0.00	2	C56483	1/15/2019	25.00				
2	40TBPPSL23MR-L2	Rendimento	24.90	24.90	24.90	0.00	3	C56484	1/16/2019	24.90				
2	40TBPPSL23MR-L2	Densidade	0.75	0.75	0.75	0.00	1	C56482	1/15/2019	0.75				
2	40TBPPSL23MR-L2	Densidade	0.75	0.75	0.75	0.00	2	C56483	1/15/2019	0.75				
2	40TBPPSL23MR-L2	Densidade	0.75	0.75	0.75	0.00	3	C56484	1/16/2019	0.75				
2	40TBPPSL23MR-L2	COF CHA/CHA - Din. Imediato	0.52	0.56	0.54	0.02	1	C56482	1/15/2019	0.56	0.52	0.54		
2	40TBPPSL23MR-L2	COF COR/COR - Din. - Imediato	0.36	0.37	0.37	0.01	1	C56482	1/15/2019	0.36	0.37	0.37		
2	40TBPPSL23MR-L2	COF CHA/CHA - Est. - Imediato	0.66	0.66	0.66	0.00	1	C56482	1/15/2019	0.66				
2	40TBPPSL23MR-L2	COF COR/COR - Est. - Imediato	0.50	0.50	0.50	0.00	1	C56482	1/15/2019	0.50				
2	40TBPPSL23MR-L2	COF CHA/CHA - Din.	0.36	0.38	0.37	0.01	1	C56482	1/15/2019	0.38	0.36	0.36		
2	40TBPPSL23MR-L2	COF COR/COR - Din.	0.28	0.31	0.29	0.02	1	C56482	1/15/2019	0.28	0.31	0.28		
2	40TBPPSL23MR-L2	COF CHA/CHA - Est.	0.42	0.42	0.42	0.00	1	C56482	1/15/2019	0.42	0.42	0.42		
2	40TBPPSL23MR-L2	COF COR/COR - Est.	0.35	0.37	0.36	0.01	1	C56482	1/15/2019	0.35	0.37	0.36		
2	40TBPPSL23MR-L2	Força de Tração DM	82.00	91.00	87.33	4.73	1	C56482	1/15/2019	91.00	89.00	82.00		
2	40TBPPSL23MR-L2	Força de Tração DT	155.00	204.00	182.33	24.99	1	C56482	1/15/2019	188.00	204.00	155.00		
2	40TBPPSL23MR-L2	Alongamento DM	184.00	200.00	193.00	8.19	1	C56482	1/15/2019	200.00	184.00	195.00		
2	40TBPPSL23MR-L2	Alongamento DT	33.00	40.00	36.33	3.51	1	C56482	1/15/2019	33.00	40.00	36.00		
2	40TBPPSL23MR-L2	Módulo Elástico DM	1162.00	1162.00	1162.00	0.00	1	C56482	1/15/2019	1162.00				
2	40TBPPSL23MR-L2	Módulo Elástico DT	1999.00	2298.00	2138.00	150.60	1	C56482	1/15/2019	2117.00	1999.00	2298.00		
2	40TBPPSL23MR-L2	Estabilidade Dimensional DM	5.00	5.00	5.00	0.00	1	C56482	1/15/2019	5.00				
2	40TBPPSL23MR-L2	Estabilidade Dimensional DT	0.30	0.30	0.30	0.00	1	C56482	1/15/2019	0.30				
2	40TBPPSL23MR-L2	Brilho 45°	101.00	101.00	101.00	0.00	1	C56482	1/15/2019	101.00				
2	40TBPPSL23MR-L2	Transmitância	25.00	25.00	25.00	0.00	1	C56482	1/15/2019	25.00				
2	40TBPPSL23MR-L2	Transmitância	24.00	24.00	24.00	0.00	2	C56483	1/15/2019	24.00	24.00	24.00	24.00	24.00
2	40TBPPSL23MR-L2	Transmitância	23.00	23.00	23.00	0.00	3	C56484	1/16/2019	23.00				
2	40TBPPSL23MR-L2	Força de selagem COR/COR	695.00	735.00	714.00	20.07	1	C56482	1/15/2019	712.00	695.00	735.00		
2	40TBPPSL23MR-L2	Tensão superficial CHAMA LO	44.00	44.00	44.00	0.00	1	C56482	1/15/2019	44.00				
2	40TBPPSL23MR-L2	Tensão superficial CHAMA LO	44.00	44.00	44.00	0.00	2	C56483	1/15/2019	44.00				
2	40TBPPSL23MR-L2	Tensão superficial CHAMA LO	44.00	44.00	44.00	0.00	3	C56484	1/16/2019	44.00				
2	40TBPPSL23MR-L2	Tensão superficial CHAMA LM	44.00	44.00	44.00	0.00	1	C56482	1/15/2019	44.00				
2	40TBPPSL23MR-L2	Tensão superficial CHAMA LM	44.00	44.00	44.00	0.00	2	C56483	1/15/2019	44.00				
2	40TBPPSL23MR-L2	Tensão superficial CHAMA LM	44.00	44.00	44.00	0.00	3	C56484	1/16/2019	44.00				
2	40TBPPSL23MR-L2	Tensão superficial CORONA LO	42.00	42.00	42.00	0.00	1	C56482	1/15/2019	42.00				
2	40TBPPSL23MR-L2	Tensão superficial CORONA LO	40.00	40.00	40.00	0.00	2	C56483	1/15/2019	40.00				
2	40TBPPSL23MR-L2	Tensão superficial CORONA LO	40.00	40.00	40.00	0.00	3	C56484	1/16/2019	40.00				
2	40TBPPSL23MR-L2	Tensão superficial CORONA LM	42.00	42.00	42.00	0.00	1	C56482	1/15/2019	42.00				
2	40TBPPSL23MR-L2	Tensão superficial CORONA LM	40.00	40.00	40.00	0.00	2	C56483	1/15/2019	40.00				
2	40TBPPSL23MR-L2	Tensão superficial CORONA LM	40.00	40.00	40.00	0.00	3	C56484	1/16/2019	40.00				
2	40TSY32MR-L2	Tratamento Superficial CORONA	44.00	44.00	44.00	0.00	1	C56530	1/20/2019	44.00	44.00	44.00	44.00	44.00
2	40TSY32MR-L2	Tratamento Superficial CORONA	44.00	44.00	44.00	0.00	2	C56531	1/20/2019	44.00	44.00	44.00	44.00	44.00
2	40TSY32MR-L2	Tratamento Superficial CORONA	44.00	44.00	44.00	0.00	3	C56532	1/20/2019	44.00	44.00	44.00	44.00	44.00
2	40TSY32MR-L2	Tratamento Superficial CORONA	44.00	44.00	44.00	0.00	4	C56533	1/20/2019	44.00	44.00	44.00	44.00	44.00
2	40TSY32MR-L2	Tratamento Superficial CORONA	42.00	42.00	42.00	0.00	5	C56534	1/20/2019	42.00	42.00	42.00	42.00	42.00
2	40TSY32MR-L2	Tratamento Superficial CORONA	42.00	42.00	42.00	0.00	6	C56536	1/21/2019	42.00	42.00	42.00	42.00	42.00
2	40TSY32MR-L2	Espessura	39.50	39.50	39.50	0.00	1	C56530	1/20/2019	39.50				
2	40TSY32MR-L2	Espessura	39.73	39.73	39.73	0.00	2	C56531	1/20/2019	39.73				
2	40TSY32MR-L2	Espessura	39.80	39.80	39.80	0.00	3	C56532	1/20/2019	39.80				
2	40TSY32MR-L2	Espessura	40.00	40.00	40.00	0.00	4	C56533	1/20/2019	40.00				
2	40TSY32MR-L2	Espessura	39.60	39.60	39.60	0.00	5	C56534	1/20/2019	39.60				
2	40TSY32MR-L2	Espessura	39.60	39.60	39.60	0.00	6	C56536	1/21/2019	39.60				
2	40TSY32MR-L2	Gramatura	35.80	35.80	35.80	0.00	1	C56530	1/20/2019	35.80				
2	40TSY32MR-L2	Gramatura	35.90	35.90	35.90	0.00	2	C56531	1/20/2019	35.90				
2	40TSY32MR-L2	Gramatura	36.10	36.10	36.10	0.00	3	C56532	1/20/2019	36.10				
2	40TSY32MR-L2	Gramatura	36.20	36.20	36.20	0.00	4	C56533	1/20/2019	36.20				
2	40TSY32MR-L2	Gramatura	35.90	35.90	35.90	0.00	5	C56534	1/20/2019	35.90				
2	40TSY32MR-L2	Gramatura	35.80	35.80	35.80	0.00	6	C56536	1/21/2019	35.80				
2	40TSY32MR-L2	Rendimento	27.90	27.90	27.90	0.00	1	C56530	1/20/2019	27.90				
2	40TSY32MR-L2	Densidade	0.91	0.91	0.91	0.00	1	C56530	1/20/2019	0.91				
2	40TSY32MR-L2	COF NT/NT - DIN. Imediato	0.21	0.25	0.23	0.02	1	C56530	1/20/2019	0.25	0.21	0.22		
2	40TSY32MR-L2	COF NT/NT - DIN. Imediato	0.25	0.26	0.25	0.01	2	C56534	1/20/2019	0.25	0.26	0.25		
2	40TSY32MR-L2	COF COR/COR - Din. - Imediato	0.28	0.37	0.31	0.05	1	C56530	1/20/2019	0.37	0.28	0.29		
2	40TSY32MR-L2	COF COR/COR - Din. - Imediato	0.30	0.32	0.31	0.01	2	C56534	1/20/2019	0.31	0.30	0.32		
2	40TSY32MR-L2	COF NT/NT - Est. Imediato	0.25	0.42	0.31	0.10	1	C56530	1/20/2019	0.42	0.25	0.25		
2	40TSY32MR-L2	COF NT/NT - Est. Imediato	0.30	0.30	0.30	0.00	2	C56534	1/20/2019	0.30				
2	40TSY32MR-L2	COF COR/COR - Est. - Imediato	0.31	0.42	0.35	0.06	1	C56530	1/20/2019	0.42	0.31	0.31		
2	40TSY32MR-L2	COF COR/COR - Est. - Imediato	0.35	0.35	0.35	0.00	2	C56534	1/20/2019	0.35				
2	40TSY32MR-L2	COF NT/NT - Din.	0.22	0.25	0.23	0.02	1	C56530	1/20/2019	0.25	0.23	0.22		
2	40TSY32MR-L2	COF NT/NT - Din.	0.20	0.20	0.20	0.00	2	C56534	1/20/2019	0.20				
2	40TSY32MR-L2	COF COR/COR - Din.	0.28	0.30	0.29	0.01	1	C56530	1/20/2019	0.30	0.28	0.30		
2	40TSY32MR-L2	COF COR/COR - Din.	0.20	0.20	0.20	0.00	2	C56534	1/20/2019	0.20				
2	40TSY32MR-L2	COF  NT/NT - Est.	0.33	0.38	0.36	0.03	1	C56530	1/20/2019	0.38	0.33	0.36		
2	40TSY32MR-L2	COF  NT/NT - Est.	0.22	0.24	0.23	0.01	2	C56534	1/20/2019	0.24	0.22	0.23		
2	40TSY32MR-L2	COF COR/COR - Est.	0.38	0.40	0.39	0.01	1	C56530	1/20/2019	0.40	0.38	0.39		
2	40TSY32MR-L2	COF COR/COR - Est.	0.20	0.22	0.21	0.01	2	C56534	1/20/2019	0.20	0.20	0.22		
2	40TSY32MR-L2	Força de Tração DM	132.00	136.00	133.67	2.08	1	C56530	1/20/2019	132.00	136.00	133.00		
2	40TSY32MR-L2	Força de Tração DM	132.00	140.00	135.67	4.04	2	C56534	1/20/2019	140.00	135.00	132.00		
2	40TSY32MR-L2	Força de Tração DT	231.00	266.00	248.50	24.75	1	C56530	1/20/2019	266.00	231.00			
2	40TSY32MR-L2	Força de Tração DT	235.00	271.00	254.00	18.08	2	C56534	1/20/2019	235.00	256.00	271.00		
2	40TSY32MR-L2	Alongamento DM	222.00	241.00	229.00	10.44	1	C56530	1/20/2019	222.00	224.00	241.00		
2	40TSY32MR-L2	Alongamento DM	196.00	244.00	225.00	25.51	2	C56534	1/20/2019	244.00	235.00	196.00		
2	40TSY32MR-L2	Alongamento DT	45.00	81.00	58.67	19.50	1	C56530	1/20/2019	50.00	81.00	45.00		
2	40TSY32MR-L2	Alongamento DT	37.00	70.00	52.00	16.70	2	C56534	1/20/2019	37.00	49.00	70.00		
2	40TSY32MR-L2	Módulo Elástico DM	1560.00	1601.00	1583.00	20.95	1	C56530	1/20/2019	1588.00	1560.00	1601.00		
2	40TSY32MR-L2	Módulo Elástico DT	2138.00	2513.00	2302.33	191.75	1	C56530	1/20/2019	2138.00	2513.00	2256.00		
2	40TSY32MR-L2	Estabilidade Dimensional DM	3.00	3.00	3.00	0.00	1	C56530	1/20/2019	3.00				
2	40TSY32MR-L2	Brilho 45°	102.00	103.00	102.67	0.58	1	C56530	1/20/2019	103.00	103.00	102.00		
2	40TSY32MR-L2	Haze/difusão	1.30	1.40	1.37	0.06	1	C56530	1/20/2019	1.40	1.30	1.40		
2	40TSY32MR-L2	Força de Selagem NT/NT	423.00	631.00	499.00	114.75	1	C56530	1/20/2019	631.00	443.00	423.00		
2	40TSY32MR-L2	Força de Selagem NT/NT	455.00	700.00	554.00	129.09	2	C56534	1/20/2019	507.00	455.00	700.00		
2	40TSY32MR-L2	Força de selagem COR/COR	400.00	490.00	454.33	47.82	1	C56530	1/20/2019	473.00	400.00	490.00		
2	40TSY32MR-L2	Força de selagem COR/COR	411.00	730.00	531.00	173.55	2	C56534	1/20/2019	730.00	452.00	411.00		
2	40TSY32MR-L2	COF NT/NT - din - 24h	0.19	0.20	0.19	0.01	1	C56534	1/20/2019	0.19	0.19	0.20		
2	40TSY32MR-L2	COF NT/NT - est. - 24h	0.22	0.24	0.23	0.01	1	C56534	1/20/2019	0.24	0.22	0.23		
2	40TSY32MR-L2	COF COR/COR - din. - 24h	0.18	0.18	0.18	0.00	1	C56534	1/20/2019	0.18	0.18	0.18		
2	40TSY32MR-L2	COF COR/COR - est. - 24h	0.20	0.22	0.21	0.01	1	C56534	1/20/2019	0.20	0.20	0.22		
2	40TSY32MR-L2	Tensão superficial CORONA LO	40.00	40.00	40.00	0.00	1	C56530	1/20/2019	40.00				
2	40TSY32MR-L2	Tensão superficial CORONA LO	38.00	38.00	38.00	0.00	2	C56531	1/20/2019	38.00				
2	40TSY32MR-L2	Tensão superficial CORONA LO	38.00	38.00	38.00	0.00	3	C56532	1/20/2019	38.00				
2	40TSY32MR-L2	Tensão superficial CORONA LO	38.00	38.00	38.00	0.00	4	C56533	1/20/2019	38.00				
2	40TSY32MR-L2	Tensão superficial CORONA LO	40.00	40.00	40.00	0.00	5	C56534	1/20/2019	40.00				
2	40TSY32MR-L2	Tensão superficial CORONA LO	42.00	42.00	42.00	0.00	6	C56536	1/21/2019	42.00				
2	40TSY32MR-L2	Tensão superficial CORONA LM	40.00	40.00	40.00	0.00	1	C56530	1/20/2019	40.00				
2	40TSY32MR-L2	Tensão superficial CORONA LM	38.00	38.00	38.00	0.00	2	C56531	1/20/2019	38.00				
2	40TSY32MR-L2	Tensão superficial CORONA LM	38.00	38.00	38.00	0.00	3	C56532	1/20/2019	38.00				
2	40TSY32MR-L2	Tensão superficial CORONA LM	38.00	38.00	38.00	0.00	4	C56533	1/20/2019	38.00				
2	40TSY32MR-L2	Tensão superficial CORONA LM	38.00	38.00	38.00	0.00	5	C56534	1/20/2019	38.00				
2	40TSY32MR-L2	Tensão superficial CORONA LM	38.00	38.00	38.00	0.00	6	C56536	1/21/2019	38.00				
2	50TSY32MR-L2	Tratamento Superficial CORONA	42.00	42.00	42.00	0.00	1	C56537	1/21/2019	42.00	42.00	42.00	42.00	42.00
2	50TSY32MR-L2	Tratamento Superficial CORONA	42.00	42.00	42.00	0.00	2	C56538	1/21/2019	42.00	42.00	42.00	42.00	42.00
2	50TSY32MR-L2	Espessura	49.40	49.40	49.40	0.00	1	C56537	1/21/2019	49.40				
2	50TSY32MR-L2	Espessura	49.00	49.00	49.00	0.00	2	C56538	1/21/2019	49.00				
2	50TSY32MR-L2	Gramatura	44.70	44.70	44.70	0.00	1	C56537	1/21/2019	44.70				
2	50TSY32MR-L2	Gramatura	44.30	44.30	44.30	0.00	2	C56538	1/21/2019	44.30				
2	50TSY32MR-L2	Rendimento	22.40	22.40	22.40	0.00	1	C56537	1/21/2019	22.40				
2	50TSY32MR-L2	Densidade	0.91	0.91	0.91	0.00	1	C56537	1/21/2019	0.91				
2	50TSY32MR-L2	COF NT/NT - DIN. Imediato	0.26	0.27	0.26	0.01	1	C56537	1/21/2019	0.26	0.26	0.27		
2	50TSY32MR-L2	COF COR/COR - Din. - Imediato	0.36	0.38	0.37	0.01	1	C56537	1/21/2019	0.38	0.36	0.37		
2	50TSY32MR-L2	COF NT/NT - Est. Imediato	0.30	0.35	0.33	0.03	1	C56537	1/21/2019	0.35	0.33	0.30		
2	50TSY32MR-L2	COF COR/COR - Est. - Imediato	0.41	0.46	0.44	0.03	1	C56537	1/21/2019	0.46	0.41	0.44		
2	50TSY32MR-L2	COF NT/NT - Din.	0.22	0.23	0.22	0.01	1	C56537	1/21/2019	0.22	0.22	0.23		
2	50TSY32MR-L2	COF COR/COR - Din.	0.28	0.29	0.29	0.01	1	C56537	1/21/2019	0.28	0.29	0.29		
2	50TSY32MR-L2	COF  NT/NT - Est.	0.25	0.29	0.27	0.02	1	C56537	1/21/2019	0.26	0.25	0.29		
2	50TSY32MR-L2	COF COR/COR - Est.	0.34	0.35	0.35	0.01	1	C56537	1/21/2019	0.35	0.34	0.35		
2	50TSY32MR-L2	Força de Tração DM	135.00	139.00	136.67	2.08	1	C56537	1/21/2019	139.00	136.00	135.00		
2	50TSY32MR-L2	Força de Tração DT	241.00	256.00	249.00	7.55	1	C56537	1/21/2019	256.00	250.00	241.00		
2	50TSY32MR-L2	Alongamento DM	217.00	222.00	220.33	2.89	1	C56537	1/21/2019	217.00	222.00	222.00		
2	50TSY32MR-L2	Alongamento DT	33.00	42.00	37.67	4.51	1	C56537	1/21/2019	42.00	38.00	33.00		
2	50TSY32MR-L2	Módulo Elástico DM	1378.00	1565.00	1498.00	104.16	1	C56537	1/21/2019	1378.00	1551.00	1565.00		
2	50TSY32MR-L2	Módulo Elástico DT	2929.00	2993.00	2965.33	32.87	1	C56537	1/21/2019	2929.00	2993.00	2974.00		
2	50TSY32MR-L2	Estabilidade Dimensional DM	5.00	5.00	5.00	0.00	1	C56537	1/21/2019	5.00	5.00	5.00	5.00	5.00
2	50TSY32MR-L2	Estabilidade Dimensional DT	3.00	3.00	3.00	0.00	1	C56537	1/21/2019	3.00	3.00	3.00	3.00	3.00
2	50TSY32MR-L2	Brilho 45°	102.00	102.00	102.00	0.00	1	C56537	1/21/2019	102.00	102.00	102.00		
2	50TSY32MR-L2	Haze/difusão	1.40	1.40	1.40	0.00	1	C56537	1/21/2019	1.40	1.40	1.40		
2	50TSY32MR-L2	Força de Selagem NT/NT	1087.00	1145.00	1123.00	31.43	1	C56537	1/21/2019	1087.00	1145.00	1137.00		
2	50TSY32MR-L2	Força de selagem COR/COR	811.00	1135.00	947.00	168.14	1	C56537	1/21/2019	895.00	811.00	1135.00		
2	50TSY32MR-L2	Tensão superficial CORONA LO	38.00	38.00	38.00	0.00	1	C56537	1/21/2019	38.00				
2	50TSY32MR-L2	Tensão superficial CORONA LO	38.00	38.00	38.00	0.00	2	C56538	1/21/2019	38.00				
2	50TSY32MR-L2	Tensão superficial CORONA LM	38.00	38.00	38.00	0.00	1	C56537	1/21/2019	38.00				
2	50TSY32MR-L2	Tensão superficial CORONA LM	38.00	38.00	38.00	0.00	2	C56538	1/21/2019	38.00				
3	15TSB21MR-L3	Tratamento Superficial CHAMA	46.00	46.00	46.00	0.00	1	I44696	1/6/2019	46.00	46.00	46.00	46.00	46.00
3	15TSB21MR-L3	Tratamento Superficial CHAMA	46.00	46.00	46.00	0.00	2	I44697	1/6/2019	46.00	46.00	46.00	46.00	46.00
3	15TSB21MR-L3	Tratamento Superficial CHAMA	46.00	46.00	46.00	0.00	3	I44698	1/6/2019	46.00	46.00	46.00	46.00	46.00
3	15TSB21MR-L3	Tratamento Superficial CHAMA	46.00	46.00	46.00	0.00	4	I44699	1/6/2019	46.00	46.00	46.00	46.00	46.00
3	15TSB21MR-L3	Tratamento Superficial CHAMA	44.00	46.00	45.20	1.10	5	I44700	1/6/2019	46.00	44.00	44.00	46.00	46.00
3	15TSB21MR-L3	Tratamento Superficial CHAMA	44.00	46.00	44.40	0.89	6	I44886	1/20/2019	46.00	44.00	44.00	44.00	44.00
3	15TSB21MR-L3	Tratamento Superficial CHAMA	46.00	46.00	46.00	0.00	7	I44887	1/20/2019	46.00	46.00	46.00	46.00	46.00
3	15TSB21MR-L3	Tratamento Superficial CHAMA	44.00	46.00	44.80	1.10	8	I44888	1/20/2019	46.00	44.00	44.00	44.00	46.00
3	15TSB21MR-L3	Tratamento Superficial CHAMA	38.00	38.00	38.00	0.00	9	I44889	1/20/2019	38.00	38.00	38.00	38.00	38.00
3	15TSB21MR-L3	Tratamento Superficial CHAMA	42.00	42.00	42.00	0.00	10	I44890	1/20/2019	42.00	42.00	42.00	42.00	42.00
3	15TSB21MR-L3	Tratamento Superficial CHAMA	46.00	46.00	46.00	0.00	11	I44982	1/28/2019	46.00	46.00	46.00	46.00	46.00
3	15TSB21MR-L3	Tratamento Superficial CHAMA	46.00	46.00	46.00	0.00	12	I44983	1/28/2019	46.00	46.00	46.00	46.00	46.00
3	15TSB21MR-L3	Tratamento Superficial CHAMA	38.00	40.00	39.20	1.10	13	I44984	1/28/2019	40.00	40.00	38.00	40.00	38.00
3	15TSB21MR-L3	Tratamento Superficial CHAMA	36.00	38.00	36.50	1.00	14	I44985	1/28/2019	36.00	38.00	36.00	36.00	
3	15TSB21MR-L3	Tratamento Superficial CHAMA	38.00	38.00	38.00	0.00	15	I44986	1/28/2019	38.00	38.00	38.00	38.00	38.00
3	15TSB21MR-L3	Espessura	15.00	15.00	15.00	0.00	1	I44696	1/6/2019	15.00				
3	15TSB21MR-L3	Espessura	14.90	14.90	14.90	0.00	2	I44697	1/6/2019	14.90				
3	15TSB21MR-L3	Espessura	14.90	14.90	14.90	0.00	3	I44698	1/6/2019	14.90				
3	15TSB21MR-L3	Espessura	14.90	14.90	14.90	0.00	4	I44699	1/6/2019	14.90				
3	15TSB21MR-L3	Espessura	15.10	15.10	15.10	0.00	5	I44700	1/6/2019	15.10				
3	15TSB21MR-L3	Espessura	15.40	15.40	15.40	0.00	6	I44886	1/20/2019	15.40				
3	15TSB21MR-L3	Espessura	15.40	15.40	15.40	0.00	7	I44887	1/20/2019	15.40				
3	15TSB21MR-L3	Espessura	15.40	15.40	15.40	0.00	8	I44888	1/20/2019	15.40				
3	15TSB21MR-L3	Espessura	15.40	15.40	15.40	0.00	9	I44889	1/20/2019	15.40				
3	15TSB21MR-L3	Espessura	15.20	15.20	15.20	0.00	10	I44890	1/20/2019	15.20				
3	15TSB21MR-L3	Espessura	14.80	14.80	14.80	0.00	11	I44982	1/28/2019	14.80				
3	15TSB21MR-L3	Espessura	14.70	14.70	14.70	0.00	12	I44983	1/28/2019	14.70				
3	15TSB21MR-L3	Espessura	14.80	14.80	14.80	0.00	13	I44984	1/28/2019	14.80				
3	15TSB21MR-L3	Espessura	15.00	15.00	15.00	0.00	14	I44985	1/28/2019	15.00				
3	15TSB21MR-L3	Espessura	14.80	14.80	14.80	0.00	15	I44986	1/28/2019	14.80				
3	15TSB21MR-L3	Gramatura	13.60	13.60	13.60	0.00	1	I44696	1/6/2019	13.60				
3	15TSB21MR-L3	Gramatura	13.50	13.50	13.50	0.00	2	I44697	1/6/2019	13.50				
3	15TSB21MR-L3	Gramatura	13.50	13.50	13.50	0.00	3	I44698	1/6/2019	13.50				
3	15TSB21MR-L3	Gramatura	13.50	13.50	13.50	0.00	4	I44699	1/6/2019	13.50				
3	15TSB21MR-L3	Gramatura	13.70	13.70	13.70	0.00	5	I44700	1/6/2019	13.70				
3	15TSB21MR-L3	Gramatura	14.00	14.00	14.00	0.00	6	I44886	1/20/2019	14.00				
3	15TSB21MR-L3	Gramatura	14.00	14.00	14.00	0.00	7	I44887	1/20/2019	14.00				
3	15TSB21MR-L3	Gramatura	14.00	14.00	14.00	0.00	8	I44888	1/20/2019	14.00				
3	15TSB21MR-L3	Gramatura	13.90	13.90	13.90	0.00	9	I44889	1/20/2019	13.90				
3	15TSB21MR-L3	Gramatura	13.80	13.80	13.80	0.00	10	I44890	1/20/2019	13.80				
3	15TSB21MR-L3	Gramatura	13.40	13.40	13.40	0.00	11	I44982	1/28/2019	13.40				
3	15TSB21MR-L3	Gramatura	13.30	13.30	13.30	0.00	12	I44983	1/28/2019	13.30				
3	15TSB21MR-L3	Gramatura	13.40	13.40	13.40	0.00	13	I44984	1/28/2019	13.40				
3	15TSB21MR-L3	Gramatura	13.60	13.60	13.60	0.00	14	I44985	1/28/2019	13.60				
3	15TSB21MR-L3	Gramatura	13.40	13.40	13.40	0.00	15	I44986	1/28/2019	13.40				
3	15TSB21MR-L3	Rendimento	73.50	73.50	73.50	0.00	1	I44696	1/6/2019	73.50				
3	15TSB21MR-L3	Rendimento	71.40	71.40	71.40	0.00	2	I44886	1/20/2019	71.40				
3	15TSB21MR-L3	Rendimento	74.60	74.60	74.60	0.00	3	I44982	1/28/2019	74.60				
3	15TSB21MR-L3	Densidade	0.91	0.91	0.91	0.00	1	I44696	1/6/2019	0.91				
3	15TSB21MR-L3	Densidade	0.91	0.91	0.91	0.00	2	I44886	1/20/2019	0.91				
3	15TSB21MR-L3	Densidade	0.91	0.91	0.91	0.00	3	I44982	1/28/2019	0.91				
3	15TSB21MR-L3	COF NT/NT - DIN. Imediato	0.28	0.37	0.33	0.05	1	I44696	1/6/2019	0.34	0.28	0.37		
3	15TSB21MR-L3	COF NT/NT - DIN. Imediato	0.34	0.39	0.37	0.03	2	I44698	1/6/2019	0.39	0.34	0.39		
3	15TSB21MR-L3	COF NT/NT - DIN. Imediato	0.28	0.32	0.30	0.02	3	I44886	1/20/2019	0.30	0.28	0.32		
3	15TSB21MR-L3	COF NT/NT - DIN. Imediato	0.27	0.30	0.28	0.02	4	I44888	1/20/2019	0.30	0.27	0.28		
3	15TSB21MR-L3	COF NT/NT - DIN. Imediato	0.30	0.31	0.30	0.01	5	I44982	1/28/2019	0.30	0.30	0.31		
3	15TSB21MR-L3	COF NT/NT - DIN. Imediato	0.30	0.44	0.38	0.07	6	I44984	1/28/2019	0.44	0.30	0.39		
3	15TSB21MR-L3	COF NT/NT - Est. Imediato	0.45	0.52	0.48	0.04	1	I44696	1/6/2019	0.52	0.45	0.48		
3	15TSB21MR-L3	COF NT/NT - Est. Imediato	0.42	0.50	0.46	0.04	2	I44698	1/6/2019	0.50	0.42	0.46		
3	15TSB21MR-L3	COF NT/NT - Est. Imediato	0.40	0.62	0.48	0.12	3	I44886	1/20/2019	0.62	0.43	0.40		
3	15TSB21MR-L3	COF NT/NT - Est. Imediato	0.43	0.49	0.46	0.03	4	I44888	1/20/2019	0.43	0.45	0.49		
3	15TSB21MR-L3	COF NT/NT - Est. Imediato	0.36	0.36	0.36	0.00	5	I44982	1/28/2019	0.36	0.36	0.36		
3	15TSB21MR-L3	COF NT/NT - Est. Imediato	0.38	0.61	0.51	0.12	6	I44984	1/28/2019	0.61	0.38	0.53		
3	15TSB21MR-L3	COF NT/NT - Din.	0.35	0.35	0.35	0.00	1	I44696	1/6/2019	0.35				
3	15TSB21MR-L3	COF NT/NT - Din.	0.29	0.31	0.30	0.01	2	I44697	1/6/2019	0.29	0.31	0.31		
3	15TSB21MR-L3	COF NT/NT - Din.	0.23	0.23	0.23	0.00	3	I44886	1/20/2019	0.23				
3	15TSB21MR-L3	COF NT/NT - Din.	0.29	0.34	0.31	0.03	4	I44982	1/28/2019	0.31	0.29	0.34		
3	15TSB21MR-L3	COF  NT/NT - Est.	0.63	0.63	0.63	0.00	1	I44696	1/6/2019	0.63				
3	15TSB21MR-L3	COF  NT/NT - Est.	0.36	0.54	0.45	0.09	2	I44697	1/6/2019	0.36	0.54	0.46		
3	15TSB21MR-L3	COF  NT/NT - Est.	0.32	0.32	0.32	0.00	3	I44886	1/20/2019	0.32				
3	15TSB21MR-L3	COF  NT/NT - Est.	0.36	0.48	0.42	0.06	4	I44982	1/28/2019	0.36	0.42	0.48		
3	15TSB21MR-L3	Força de Tração DM	145.00	152.00	149.33	3.79	1	I44696	1/6/2019	151.00	152.00	145.00		
3	15TSB21MR-L3	Força de Tração DM	144.00	162.00	155.33	9.87	2	I44886	1/20/2019	160.00	162.00	144.00		
3	15TSB21MR-L3	Força de Tração DM	134.00	150.00	139.67	8.96	3	I44982	1/28/2019	134.00	135.00	150.00		
3	15TSB21MR-L3	Força de Tração DT	238.00	272.00	251.67	17.95	1	I44696	1/6/2019	238.00	272.00	245.00		
3	15TSB21MR-L3	Força de Tração DT	270.00	313.00	286.00	23.52	2	I44886	1/20/2019	275.00	270.00	313.00		
3	15TSB21MR-L3	Força de Tração DT	274.00	304.00	287.67	15.18	3	I44982	1/28/2019	285.00	304.00	274.00		
3	15TSB21MR-L3	Alongamento DM	159.00	183.00	172.67	12.34	1	I44696	1/6/2019	183.00	176.00	159.00		
3	15TSB21MR-L3	Alongamento DM	192.00	212.00	201.00	10.15	2	I44886	1/20/2019	199.00	212.00	192.00		
3	15TSB21MR-L3	Alongamento DM	162.00	188.00	172.00	14.00	3	I44982	1/28/2019	166.00	162.00	188.00		
3	15TSB21MR-L3	Alongamento DT	29.00	38.00	33.00	4.58	1	I44696	1/6/2019	29.00	38.00	32.00		
3	15TSB21MR-L3	Alongamento DT	35.00	53.00	41.00	10.39	2	I44886	1/20/2019	35.00	35.00	53.00		
3	15TSB21MR-L3	Alongamento DT	39.00	54.00	46.33	7.51	3	I44982	1/28/2019	46.00	54.00	39.00		
3	15TSB21MR-L3	Módulo Elástico DM	1436.00	1550.00	1490.67	57.14	1	I44696	1/6/2019	1550.00	1486.00	1436.00		
3	15TSB21MR-L3	Módulo Elástico DM	1450.00	1622.00	1522.67	89.05	2	I44886	1/20/2019	1622.00	1450.00	1496.00		
3	15TSB21MR-L3	Módulo Elástico DM	1406.00	1687.00	1532.67	142.53	3	I44982	1/28/2019	1687.00	1406.00	1505.00		
3	15TSB21MR-L3	Módulo Elástico DT	2394.00	3046.00	2743.33	328.50	1	I44696	1/6/2019	3046.00	2790.00	2394.00		
3	15TSB21MR-L3	Módulo Elástico DT	1949.00	2487.00	2262.67	279.90	2	I44886	1/20/2019	2487.00	2352.00	1949.00		
3	15TSB21MR-L3	Módulo Elástico DT	2670.00	2828.00	2729.00	86.26	3	I44982	1/28/2019	2828.00	2670.00	2689.00		
3	15TSB21MR-L3	Estabilidade Dimensional DM	5.00	5.00	5.00	0.00	1	I44696	1/6/2019	5.00	5.00	5.00	5.00	5.00
3	15TSB21MR-L3	Estabilidade Dimensional DM	5.00	5.00	5.00	0.00	2	I44886	1/20/2019	5.00				
3	15TSB21MR-L3	Estabilidade Dimensional DM	5.00	5.00	5.00	0.00	3	I44982	1/28/2019	5.00	5.00	5.00	5.00	5.00
3	15TSB21MR-L3	Estabilidade Dimensional DT	2.00	3.00	2.80	0.45	1	I44696	1/6/2019	3.00	3.00	3.00	2.00	3.00
3	15TSB21MR-L3	Estabilidade Dimensional DT	3.00	3.00	3.00	0.00	2	I44886	1/20/2019	3.00				
3	15TSB21MR-L3	Estabilidade Dimensional DT	3.00	3.00	3.00	0.00	3	I44982	1/28/2019	3.00	3.00	3.00	3.00	3.00
3	15TSB21MR-L3	Brilho 45°	101.00	102.00	101.33	0.58	1	I44696	1/6/2019	101.00	101.00	102.00		
3	15TSB21MR-L3	Brilho 45°	98.00	100.00	99.33	1.15	2	I44886	1/20/2019	98.00	100.00	100.00		
3	15TSB21MR-L3	Brilho 45°	101.00	101.00	101.00	0.00	3	I44982	1/28/2019	101.00	101.00	101.00		
3	15TSB21MR-L3	Haze/difusão	1.50	1.60	1.53	0.06	1	I44696	1/6/2019	1.50	1.60	1.50		
3	15TSB21MR-L3	Haze/difusão	1.80	2.20	1.98	0.16	2	I44886	1/20/2019	1.90	1.80	2.10	1.90	2.20
3	15TSB21MR-L3	Haze/difusão	1.60	1.80	1.70	0.10	3	I44982	1/28/2019	1.70	1.80	1.60		
3	15TSB21MR-L3	Força de Selagem NT/NT	264.00	352.00	311.67	44.46	1	I44696	1/6/2019	352.00	264.00	319.00		
3	15TSB21MR-L3	Força de Selagem NT/NT	312.00	402.00	354.00	45.30	2	I44698	1/6/2019	312.00	402.00	348.00		
3	15TSB21MR-L3	Força de Selagem NT/NT	293.00	323.00	306.67	15.18	3	I44886	1/20/2019	304.00	293.00	323.00		
3	15TSB21MR-L3	Força de Selagem NT/NT	316.00	402.00	351.33	45.00	4	I44888	1/20/2019	402.00	316.00	336.00		
3	15TSB21MR-L3	Força de Selagem NT/NT	329.00	373.00	352.33	22.12	5	I44982	1/28/2019	329.00	355.00	373.00		
3	15TSB21MR-L3	Força de Selagem NT/NT	321.00	383.00	356.67	32.04	6	I44984	1/28/2019	321.00	383.00	366.00		
3	15TSB21MR-L3	Tensão superficial CHAMA LO	38.00	38.00	38.00	0.00	1	I44696	1/6/2019	38.00				
3	15TSB21MR-L3	Tensão superficial CHAMA LO	38.00	38.00	38.00	0.00	2	I44697	1/6/2019	38.00				
3	15TSB21MR-L3	Tensão superficial CHAMA LO	40.00	40.00	40.00	0.00	3	I44698	1/6/2019	40.00				
3	15TSB21MR-L3	Tensão superficial CHAMA LO	38.00	38.00	38.00	0.00	4	I44699	1/6/2019	38.00				
3	15TSB21MR-L3	Tensão superficial CHAMA LO	38.00	38.00	38.00	0.00	5	I44700	1/6/2019	38.00				
3	15TSB21MR-L3	Tensão superficial CHAMA LO	40.00	40.00	40.00	0.00	6	I44886	1/20/2019	40.00				
3	15TSB21MR-L3	Tensão superficial CHAMA LO	38.00	38.00	38.00	0.00	7	I44887	1/20/2019	38.00				
3	15TSB21MR-L3	Tensão superficial CHAMA LO	38.00	38.00	38.00	0.00	8	I44888	1/20/2019	38.00				
3	15TSB21MR-L3	Tensão superficial CHAMA LO	38.00	38.00	38.00	0.00	9	I44889	1/20/2019	38.00				
3	15TSB21MR-L3	Tensão superficial CHAMA LO	38.00	38.00	38.00	0.00	10	I44890	1/20/2019	38.00				
3	15TSB21MR-L3	Tensão superficial CHAMA LO	38.00	38.00	38.00	0.00	11	I44982	1/28/2019	38.00				
3	15TSB21MR-L3	Tensão superficial CHAMA LO	38.00	38.00	38.00	0.00	12	I44983	1/28/2019	38.00				
3	15TSB21MR-L3	Tensão superficial CHAMA LO	38.00	38.00	38.00	0.00	13	I44984	1/28/2019	38.00				
3	15TSB21MR-L3	Tensão superficial CHAMA LO	36.00	36.00	36.00	0.00	14	I44985	1/28/2019	36.00				
3	15TSB21MR-L3	Tensão superficial CHAMA LO	38.00	38.00	38.00	0.00	15	I44986	1/28/2019	38.00				
3	15TSB21MR-L3	Tensão superficial CHAMA LM	42.00	42.00	42.00	0.00	1	I44696	1/6/2019	42.00				
3	15TSB21MR-L3	Tensão superficial CHAMA LM	40.00	40.00	40.00	0.00	2	I44697	1/6/2019	40.00				
3	15TSB21MR-L3	Tensão superficial CHAMA LM	40.00	40.00	40.00	0.00	3	I44698	1/6/2019	40.00				
3	15TSB21MR-L3	Tensão superficial CHAMA LM	42.00	42.00	42.00	0.00	4	I44699	1/6/2019	42.00				
3	15TSB21MR-L3	Tensão superficial CHAMA LM	42.00	42.00	42.00	0.00	5	I44700	1/6/2019	42.00				
3	15TSB21MR-L3	Tensão superficial CHAMA LM	38.00	38.00	38.00	0.00	6	I44886	1/20/2019	38.00				
3	15TSB21MR-L3	Tensão superficial CHAMA LM	40.00	40.00	40.00	0.00	7	I44887	1/20/2019	40.00				
3	15TSB21MR-L3	Tensão superficial CHAMA LM	38.00	38.00	38.00	0.00	8	I44888	1/20/2019	38.00				
3	15TSB21MR-L3	Tensão superficial CHAMA LM	38.00	38.00	38.00	0.00	9	I44889	1/20/2019	38.00				
3	15TSB21MR-L3	Tensão superficial CHAMA LM	38.00	38.00	38.00	0.00	10	I44890	1/20/2019	38.00				
3	15TSB21MR-L3	Tensão superficial CHAMA LM	40.00	40.00	40.00	0.00	11	I44982	1/28/2019	40.00				
3	15TSB21MR-L3	Tensão superficial CHAMA LM	40.00	40.00	40.00	0.00	12	I44983	1/28/2019	40.00				
3	15TSB21MR-L3	Tensão superficial CHAMA LM	38.00	38.00	38.00	0.00	13	I44984	1/28/2019	38.00				
3	15TSB21MR-L3	Tensão superficial CHAMA LM	36.00	36.00	36.00	0.00	14	I44985	1/28/2019	36.00				
3	15TSB21MR-L3	Tensão superficial CHAMA LM	38.00	38.00	38.00	0.00	15	I44986	1/28/2019	38.00				
3	17TPY02MR-L3	Tratamento Superficial CORONA	42.00	44.00	42.80	1.10	1	I44788	1/13/2019	44.00	42.00	44.00	42.00	42.00
3	17TPY02MR-L3	Tratamento Superficial CORONA	40.00	42.00	40.80	1.10	2	I44789	1/13/2019	40.00	40.00	40.00	42.00	42.00
3	17TPY02MR-L3	Tratamento Superficial CORONA	40.00	42.00	40.80	1.10	3	I44790	1/13/2019	40.00	40.00	42.00	40.00	42.00
3	17TPY02MR-L3	Tratamento Superficial CORONA	46.00	46.00	46.00	0.00	4	I44792	1/13/2019	46.00	46.00	46.00	46.00	46.00
3	17TPY02MR-L3	Tratamento Superficial CORONA	44.00	46.00	44.80	1.10	5	I44793	1/13/2019	46.00	44.00	46.00	44.00	44.00
3	17TPY02MR-L3	Tratamento Superficial CORONA	44.00	46.00	45.20	1.10	6	I44794	1/13/2019	46.00	44.00	46.00	44.00	46.00
3	17TPY02MR-L3	Tratamento Superficial CORONA	44.00	46.00	45.20	1.10	7	I44795	1/13/2019	46.00	44.00	46.00	46.00	44.00
3	17TPY02MR-L3	Tratamento Superficial CORONA	44.00	44.00	44.00	0.00	8	I44796	1/13/2019	44.00	44.00	44.00	44.00	44.00
3	17TPY02MR-L3	Tratamento Superficial CORONA	44.00	44.00	44.00	0.00	9	I44797	1/13/2019	44.00	44.00	44.00	44.00	44.00
3	17TPY02MR-L3	Tratamento Superficial CORONA	42.00	44.00	43.60	0.89	10	I44798	1/13/2019	42.00	44.00	44.00	44.00	44.00
3	17TPY02MR-L3	Tratamento Superficial CORONA	42.00	44.00	42.80	1.10	11	I44799	1/13/2019	42.00	42.00	44.00	44.00	42.00
3	17TPY02MR-L3	Tratamento Superficial CORONA	44.00	44.00	44.00	0.00	12	I44800	1/13/2019	44.00	44.00	44.00	44.00	44.00
3	17TPY02MR-L3	Tratamento Superficial CORONA	46.00	46.00	46.00	0.00	13	I44801	1/14/2019	46.00	46.00	46.00	46.00	46.00
3	17TPY02MR-L3	Tratamento Superficial CORONA	44.00	44.00	44.00	0.00	14	I44802	1/14/2019	44.00	44.00	44.00	44.00	44.00
3	17TPY02MR-L3	Tratamento Superficial CORONA	44.00	44.00	44.00	0.00	15	I44803	1/14/2019	44.00	44.00	44.00	44.00	44.00
3	17TPY02MR-L3	Tratamento Superficial CORONA	44.00	44.00	44.00	0.00	16	I44804	1/14/2019	44.00	44.00	44.00	44.00	44.00
3	17TPY02MR-L3	Espessura	16.90	16.90	16.90	0.00	1	I44788	1/13/2019	16.90				
3	17TPY02MR-L3	Espessura	16.90	16.90	16.90	0.00	2	I44789	1/13/2019	16.90				
3	17TPY02MR-L3	Espessura	16.90	16.90	16.90	0.00	3	I44790	1/13/2019	16.90				
3	17TPY02MR-L3	Espessura	17.10	17.10	17.10	0.00	4	I44791	1/13/2019	17.10				
3	17TPY02MR-L3	Espessura	16.60	16.60	16.60	0.00	5	I44792	1/13/2019	16.60				
3	17TPY02MR-L3	Espessura	16.60	16.60	16.60	0.00	6	I44793	1/13/2019	16.60				
3	17TPY02MR-L3	Espessura	16.80	16.80	16.80	0.00	7	I44794	1/13/2019	16.80				
3	17TPY02MR-L3	Espessura	17.30	17.30	17.30	0.00	8	I44795	1/13/2019	17.30				
3	17TPY02MR-L3	Espessura	17.30	17.30	17.30	0.00	9	I44796	1/13/2019	17.30				
3	17TPY02MR-L3	Espessura	17.20	17.20	17.20	0.00	10	I44797	1/13/2019	17.20				
3	17TPY02MR-L3	Espessura	17.30	17.30	17.30	0.00	11	I44798	1/13/2019	17.30				
3	17TPY02MR-L3	Espessura	17.10	17.10	17.10	0.00	12	I44799	1/13/2019	17.10				
3	17TPY02MR-L3	Espessura	16.90	16.90	16.90	0.00	13	I44800	1/13/2019	16.90				
3	17TPY02MR-L3	Espessura	17.10	17.10	17.10	0.00	14	I44801	1/14/2019	17.10				
3	17TPY02MR-L3	Espessura	17.10	17.10	17.10	0.00	15	I44802	1/14/2019	17.10				
3	17TPY02MR-L3	Espessura	17.20	17.20	17.20	0.00	16	I44803	1/14/2019	17.20				
3	17TPY02MR-L3	Espessura	17.10	17.10	17.10	0.00	17	I44804	1/14/2019	17.10				
3	17TPY02MR-L3	Gramatura	15.30	15.30	15.30	0.00	1	I44788	1/13/2019	15.30				
3	17TPY02MR-L3	Gramatura	15.30	15.30	15.30	0.00	2	I44789	1/13/2019	15.30				
3	17TPY02MR-L3	Gramatura	15.30	15.30	15.30	0.00	3	I44790	1/13/2019	15.30				
3	17TPY02MR-L3	Gramatura	15.50	15.50	15.50	0.00	4	I44791	1/13/2019	15.50				
3	17TPY02MR-L3	Gramatura	15.00	15.00	15.00	0.00	5	I44792	1/13/2019	15.00				
3	17TPY02MR-L3	Gramatura	15.00	15.00	15.00	0.00	6	I44793	1/13/2019	15.00				
3	17TPY02MR-L3	Gramatura	15.20	15.20	15.20	0.00	7	I44794	1/13/2019	15.20				
3	17TPY02MR-L3	Gramatura	15.70	15.70	15.70	0.00	8	I44795	1/13/2019	15.70				
3	17TPY02MR-L3	Gramatura	15.70	15.70	15.70	0.00	9	I44796	1/13/2019	15.70				
3	17TPY02MR-L3	Gramatura	15.60	15.60	15.60	0.00	10	I44797	1/13/2019	15.60				
3	17TPY02MR-L3	Gramatura	15.70	15.70	15.70	0.00	11	I44798	1/13/2019	15.70				
3	17TPY02MR-L3	Gramatura	15.50	15.50	15.50	0.00	12	I44799	1/13/2019	15.50				
3	17TPY02MR-L3	Gramatura	15.30	15.30	15.30	0.00	13	I44800	1/13/2019	15.30				
3	17TPY02MR-L3	Gramatura	15.50	15.50	15.50	0.00	14	I44801	1/14/2019	15.50				
3	17TPY02MR-L3	Gramatura	15.50	15.50	15.50	0.00	15	I44802	1/14/2019	15.50				
3	17TPY02MR-L3	Gramatura	15.60	15.60	15.60	0.00	16	I44803	1/14/2019	15.60				
3	17TPY02MR-L3	Gramatura	15.50	15.50	15.50	0.00	17	I44804	1/14/2019	15.50				
3	17TPY02MR-L3	Rendimento	65.40	65.40	65.40	0.00	1	I44788	1/13/2019	65.40				
3	17TPY02MR-L3	Rendimento	64.50	64.50	64.50	0.00	2	I44791	1/13/2019	64.50				
3	17TPY02MR-L3	Rendimento	65.40	65.40	65.40	0.00	3	I44800	1/13/2019	65.40				
3	17TPY02MR-L3	Densidade	0.91	0.91	0.91	0.00	1	I44788	1/13/2019	0.91				
3	17TPY02MR-L3	Densidade	0.91	0.91	0.91	0.00	2	I44791	1/13/2019	0.91				
3	17TPY02MR-L3	Densidade	0.91	0.91	0.91	0.00	3	I44800	1/13/2019	0.91				
3	17TPY02MR-L3	COF NT/NT - DIN. Imediato	0.39	0.40	0.40	0.01	1	I44788	1/13/2019	0.40	0.39	0.40		
3	17TPY02MR-L3	COF NT/NT - DIN. Imediato	0.39	0.41	0.40	0.01	2	I44791	1/13/2019	0.39	0.40	0.41		
3	17TPY02MR-L3	COF NT/NT - DIN. Imediato	0.40	0.52	0.44	0.07	3	I44794	1/13/2019	0.52	0.40	0.40		
3	17TPY02MR-L3	COF NT/NT - DIN. Imediato	0.39	0.41	0.40	0.01	4	I44797	1/13/2019	0.39	0.40	0.41		
3	17TPY02MR-L3	COF NT/NT - DIN. Imediato	0.35	0.41	0.38	0.03	5	I44800	1/13/2019	0.41	0.39	0.35		
3	17TPY02MR-L3	COF COR/COR - Din. - Imediato	0.25	0.27	0.26	0.01	1	I44788	1/13/2019	0.27	0.26	0.25		
3	17TPY02MR-L3	COF COR/COR - Din. - Imediato	0.27	0.27	0.27	0.00	2	I44791	1/13/2019	0.27	0.27	0.27		
3	17TPY02MR-L3	COF COR/COR - Din. - Imediato	0.28	0.30	0.29	0.01	3	I44794	1/13/2019	0.28	0.30	0.28		
3	17TPY02MR-L3	COF COR/COR - Din. - Imediato	0.25	0.27	0.26	0.01	4	I44797	1/13/2019	0.25	0.25	0.27		
3	17TPY02MR-L3	COF COR/COR - Din. - Imediato	0.26	0.28	0.27	0.01	5	I44800	1/13/2019	0.28	0.26	0.27		
3	17TPY02MR-L3	COF NT/NT - Est. Imediato	0.42	0.45	0.43	0.02	1	I44788	1/13/2019	0.45	0.42	0.43		
3	17TPY02MR-L3	COF NT/NT - Est. Imediato	0.44	0.48	0.46	0.02	2	I44791	1/13/2019	0.48	0.44	0.46		
3	17TPY02MR-L3	COF NT/NT - Est. Imediato	0.43	0.99	0.62	0.32	3	I44794	1/13/2019	0.99	0.43	0.43		
3	17TPY02MR-L3	COF NT/NT - Est. Imediato	0.42	0.45	0.43	0.02	4	I44797	1/13/2019	0.42	0.43	0.45		
3	17TPY02MR-L3	COF NT/NT - Est. Imediato	0.42	0.54	0.46	0.07	5	I44800	1/13/2019	0.54	0.43	0.42		
3	17TPY02MR-L3	COF COR/COR - Est. - Imediato	0.28	0.29	0.29	0.01	1	I44788	1/13/2019	0.29	0.29	0.28		
3	17TPY02MR-L3	COF COR/COR - Est. - Imediato	0.29	0.31	0.30	0.01	2	I44791	1/13/2019	0.29	0.30	0.31		
3	17TPY02MR-L3	COF COR/COR - Est. - Imediato	0.31	0.33	0.32	0.01	3	I44794	1/13/2019	0.31	0.33	0.32		
3	17TPY02MR-L3	COF COR/COR - Est. - Imediato	0.27	0.30	0.29	0.02	4	I44797	1/13/2019	0.27	0.29	0.30		
3	17TPY02MR-L3	COF COR/COR - Est. - Imediato	0.28	0.31	0.29	0.02	5	I44800	1/13/2019	0.31	0.28	0.29		
3	17TPY02MR-L3	COF NT/NT - Din.	0.41	0.42	0.42	0.01	1	I44788	1/13/2019	0.41	0.42	0.42		
3	17TPY02MR-L3	COF NT/NT - Din.	0.42	0.43	0.43	0.01	2	I44791	1/13/2019	0.43	0.42	0.43		
3	17TPY02MR-L3	COF NT/NT - Din.	0.39	0.41	0.40	0.01	3	I44797	1/13/2019	0.41	0.40	0.39		
3	17TPY02MR-L3	COF NT/NT - Din.	0.28	0.31	0.30	0.02	4	I44800	1/13/2019	0.30	0.31	0.28		
3	17TPY02MR-L3	COF COR/COR - Din.	0.25	0.25	0.25	0.00	1	I44788	1/13/2019	0.25	0.25	0.25		
3	17TPY02MR-L3	COF COR/COR - Din.	0.26	0.26	0.26	0.00	2	I44791	1/13/2019	0.26	0.26	0.26		
3	17TPY02MR-L3	COF COR/COR - Din.	0.20	0.21	0.20	0.01	3	I44797	1/13/2019	0.21	0.20	0.20		
3	17TPY02MR-L3	COF COR/COR - Din.	0.22	0.23	0.22	0.01	4	I44800	1/13/2019	0.22	0.22	0.23		
3	17TPY02MR-L3	COF  NT/NT - Est.	0.45	0.46	0.46	0.01	1	I44788	1/13/2019	0.46	0.46	0.45		
3	17TPY02MR-L3	COF  NT/NT - Est.	0.45	0.49	0.47	0.02	2	I44791	1/13/2019	0.46	0.49	0.45		
3	17TPY02MR-L3	COF  NT/NT - Est.	0.42	0.51	0.45	0.05	3	I44797	1/13/2019	0.51	0.43	0.42		
3	17TPY02MR-L3	COF  NT/NT - Est.	0.36	0.37	0.36	0.01	4	I44800	1/13/2019	0.36	0.36	0.37		
3	17TPY02MR-L3	COF COR/COR - Est.	0.27	0.28	0.27	0.01	1	I44788	1/13/2019	0.28	0.27	0.27		
3	17TPY02MR-L3	COF COR/COR - Est.	0.28	0.29	0.29	0.01	2	I44791	1/13/2019	0.29	0.28	0.29		
3	17TPY02MR-L3	COF COR/COR - Est.	0.23	0.24	0.23	0.01	3	I44797	1/13/2019	0.24	0.23	0.23		
3	17TPY02MR-L3	COF COR/COR - Est.	0.25	0.28	0.27	0.02	4	I44800	1/13/2019	0.28	0.25	0.27		
3	17TPY02MR-L3	Força de Tração DM	151.00	161.00	155.33	5.13	1	I44788	1/13/2019	151.00	154.00	161.00		
3	17TPY02MR-L3	Força de Tração DM	155.00	168.00	160.67	6.66	2	I44791	1/13/2019	168.00	159.00	155.00		
3	17TPY02MR-L3	Força de Tração DM	155.00	170.00	160.33	8.39	3	I44800	1/13/2019	170.00	155.00	156.00		
3	17TPY02MR-L3	Força de Tração DT	278.00	308.00	297.67	17.04	1	I44788	1/13/2019	278.00	308.00	307.00		
3	17TPY02MR-L3	Força de Tração DT	266.00	320.00	292.00	27.06	2	I44791	1/13/2019	266.00	320.00	290.00		
3	17TPY02MR-L3	Força de Tração DT	248.00	325.00	299.33	44.46	3	I44800	1/13/2019	325.00	325.00	248.00		
3	17TPY02MR-L3	Alongamento DM	166.00	185.00	178.33	10.69	1	I44788	1/13/2019	166.00	185.00	184.00
