Repository: bombassaro/minitab-replace

# Minitab replacer
Para substituir os cálculos pré importação no minitab

### Requisitos
*  Instalar o NodeJS
*  Instalar o Yarn

### Comandos
*  Para instalar o projeto execute
*  `yarn install`
*  Para rodar o projeto execute
*  `yarn dev`

File: public/1587325028966-2019dez.txt (part 15 of 26)
LINHA	FILME	EXAME	MIN	MAX	MEDIA	DP	ITEM	MR	DATA	X1	X2	X3	X4	X5
1	22TSY32MR	Tratamento Superficial CORONA	40.00	40.00	40.00	0.00	2	J57375	12/23/2019	40.00	40.00	40.00	40.00	40.00
1	22TSY32MR	Tratamento Superficial CORONA	40.00	40.00	40.00	0.00	3	J57377	12/23/2019	40.00	40.00	40.00	40.00	40.00
1	22TSY32MR	Tratamento Superficial CORONA	40.00	40.00	40.00	0.00	4	J57378	12/23/2019	40.00	40.00	40.00	40.00	40.00
1	22TSY32MR	Espessura	21.80	21.80	21.80	0.00	1	J57374	12/23/2019	21.80				
1	22TSY32MR	Espessura	22.00	22.30	22.18	0.13	2	J57375	12/23/2019	22.00	22.30	22.10	22.20	22.30
1	22TSY32MR	Espessura	21.90	22.30	22.00	0.17	3	J57377	12/23/2019	22.00	22.30	21.90	21.90	21.90
1	22TSY32MR	Espessura	22.00	22.10	22.04	0.05	4	J57378	12/23/2019	22.10	22.00	22.00	22.10	22.00
1	22TSY32MR	Gramatura	19.70	19.70	19.70	0.00	1	J57374	12/23/2019	19.70				
1	22TSY32MR	Rendimento	50.80	50.80	50.80	0.00	1	J57374	12/23/2019	50.80				
1	22TSY32MR	Densidade	0.90	0.90	0.90	0.00	1	J57374	12/23/2019	0.90				
1	22TSY32MR	COF NT/NT - DIN. Imediato	0.28	0.33	0.30	0.02	1	J57374	12/23/2019	0.28	0.29	0.28	0.33	0.31
1	22TSY32MR	COF COR/COR - Din. - Imediato	0.32	0.40	0.34	0.03	1	J57374	12/23/2019	0.33	0.34	0.40	0.32	0.32
1	22TSY32MR	COF NT/NT - Est. Imediato	0.41	0.41	0.41	0.00	1	J57374	12/23/2019	0.41				
1	22TSY32MR	COF COR/COR - Est. - Imediato	0.45	0.45	0.45	0.00	1	J57374	12/23/2019	0.45				
1	22TSY32MR	COF NT/NT - Din.	0.21	0.22	0.22	0.01	1	J57374	12/23/2019	0.22	0.21	0.22		
1	22TSY32MR	COF COR/COR - Din.	0.20	0.20	0.20	0.00	1	J57374	12/23/2019	0.20	0.20	0.20		
1	22TSY32MR	COF  NT/NT - Est.	0.25	0.30	0.27	0.03	1	J57374	12/23/2019	0.27	0.25	0.30		
1	22TSY32MR	COF COR/COR - Est.	0.23	0.26	0.24	0.02	1	J57374	12/23/2019	0.26	0.23	0.23		
1	22TSY32MR	Força de Tração DM	135.00	140.00	137.67	2.52	1	J57374	12/23/2019	140.00	135.00	138.00		
1	22TSY32MR	Força de Tração DT	219.00	244.00	231.67	12.50	1	J57374	12/23/2019	244.00	232.00	219.00		
1	22TSY32MR	Alongamento DM	173.00	190.00	182.00	8.54	1	J57374	12/23/2019	190.00	173.00	183.00		
1	22TSY32MR	Alongamento DT	30.00	40.00	35.33	5.03	1	J57374	12/23/2019	40.00	36.00	30.00		
1	22TSY32MR	Módulo Elástico DM	1775.00	1775.00	1775.00	0.00	1	J57374	12/23/2019	1775.00				
1	22TSY32MR	Módulo Elástico DT	3009.00	3065.00	3044.33	30.75	1	J57374	12/23/2019	3009.00	3059.00	3065.00		
1	22TSY32MR	Estabilidade Dimensional DM	4.00	4.00	4.00	0.00	1	J57374	12/23/2019	4.00				
1	22TSY32MR	Estabilidade Dimensional DT	2.00	2.00	2.00	0.00	1	J57374	12/23/2019	2.00				
1	22TSY32MR	Brilho 45°	102.00	102.00	102.00	0.00	1	J57374	12/23/2019	102.00				
1	22TSY32MR	Haze/difusão	1.30	1.30	1.30	0.00	1	J57374	12/23/2019	1.30				
1	22TSY32MR	Força de Selagem NT/NT	404.00	642.00	508.00	98.30	1	J57374	12/23/2019	555.00	421.00	642.00	404.00	518.00
1	22TSY32MR	Força de selagem COR/COR	347.00	597.00	508.40	96.12	1	J57374	12/23/2019	518.00	518.00	347.00	562.00	597.00
1	22TSY32MR	TIS NT/NT	104.00	104.00	104.00	0.00	1	J57374	12/23/2019	104.00				
1	22TSY32MR	TIS COR/COR	109.10	109.10	109.10	0.00	1	J57374	12/23/2019	109.10				
1	22TSY32MR	Tensão superficial CORONA LO	40.00	40.00	40.00	0.00	1	J57374	12/23/2019	40.00				
1	22TSY32MR	Tensão superficial CORONA LO	40.00	40.00	40.00	0.00	2	J57375	12/23/2019	40.00				
1	22TSY32MR	Tensão superficial CORONA LO	40.00	40.00	40.00	0.00	3	J57377	12/23/2019	40.00				
1	22TSY32MR	Tensão superficial CORONA LO	38.00	38.00	38.00	0.00	4	J57378	12/23/2019	38.00				
1	22TSY32MR	Tensão superficial CORONA LM	38.00	38.00	38.00	0.00	1	J57374	12/23/2019	38.00				
1	22TSY32MR	Tensão superficial CORONA LM	38.00	38.00	38.00	0.00	2	J57375	12/23/2019	38.00				
1	22TSY32MR	Tensão superficial CORONA LM	38.00	38.00	38.00	0.00	3	J57377	12/23/2019	38.00				
1	22TSY32MR	Tensão superficial CORONA LM	38.00	38.00	38.00	0.00	4	J57378	12/23/2019	38.00				
1	25TFC30MR	Espessura	24.90	25.70	25.46	0.34	1	J57345	12/21/2019	25.70	25.60	25.70	24.90	25.40
1	25TFC30MR	Espessura	25.60	25.60	25.60	0.00	2	J57346	12/21/2019	25.60				
1	25TFC30MR	Espessura	25.00	25.00	25.00	0.00	3	J57347	12/21/2019	25.00				
1	25TFC30MR	Gramatura	23.00	23.00	23.00	0.00	1	J57345	12/21/2019	23.00				
1	25TFC30MR	Gramatura	23.40	23.40	23.40	0.00	2	J57346	12/21/2019	23.40				
1	25TFC30MR	Gramatura	22.80	22.80	22.80	0.00	3	J57347	12/21/2019	22.80				
1	25TFC30MR	Rendimento	43.50	43.50	43.50	0.00	1	J57345	12/21/2019	43.50				
1	25TFC30MR	Densidade	0.90	0.90	0.90	0.00	1	J57345	12/21/2019	0.90				
1	25TFC30MR	Força de Tração DM	148.00	166.00	156.67	9.02	1	J57345	12/21/2019	166.00	156.00	148.00		
1	25TFC30MR	Força de Tração DT	243.00	273.00	255.67	15.53	1	J57345	12/21/2019	251.00	273.00	243.00		
1	25TFC30MR	Alongamento DM	136.00	169.00	153.33	16.56	1	J57345	12/21/2019	169.00	155.00	136.00		
1	25TFC30MR	Alongamento DT	41.00	86.00	58.33	24.21	1	J57345	12/21/2019	86.00	48.00	41.00		
1	25TFC30MR	Módulo Elástico DM	1385.00	1797.00	1656.33	235.03	1	J57345	12/21/2019	1787.00	1385.00	1797.00		
1	25TFC30MR	Módulo Elástico DT	2893.00	3261.00	3023.33	206.15	1	J57345	12/21/2019	2893.00	2916.00	3261.00		
1	25TFC30MR	Estabilidade Dimensional DM	6.00	6.00	6.00	0.00	1	J57345	12/21/2019	6.00	6.00	6.00	6.00	6.00
1	25TFC30MR	Estabilidade Dimensional DT	3.00	3.00	3.00	0.00	1	J57345	12/21/2019	3.00	3.00	3.00	3.00	3.00
1	25TFC30MR	Brilho 45°	102.00	104.00	102.67	1.15	1	J57345	12/21/2019	104.00	102.00	102.00		
1	25TFC30MR	Haze/difusão	1.70	1.90	1.80	0.10	1	J57345	12/21/2019	1.90	1.80	1.70		
1	25TFC30MR	COF INT/INT - din. Imediato	0.22	0.23	0.22	0.01	1	J57345	12/21/2019	0.22	0.23	0.22	0.22	0.23
1	25TFC30MR	COF INT/INT - est. Imediato	0.27	0.34	0.31	0.03	1	J57345	12/21/2019	0.33	0.29	0.34	0.33	0.27
1	25TFC30MR	COF INT/INT - din.	0.19	0.20	0.19	0.01	1	J57345	12/21/2019	0.19	0.20	0.19		
1	25TFC30MR	COF INT/INT - est.	0.24	0.28	0.26	0.02	1	J57345	12/21/2019	0.24	0.27	0.28		
1	25TFC30MR	Força de Selagem INT/INT	309.00	590.00	405.40	108.87	1	J57345	12/21/2019	359.00	362.00	590.00	407.00	309.00
1	25TFC30MR	Força de Selagem EXT/EXT	398.00	723.00	556.40	127.96	1	J57345	12/21/2019	723.00	531.00	488.00	398.00	642.00
1	25TFC30MR	TIS INT/INT	100.90	100.90	100.90	0.00	1	J57345	12/21/2019	100.90				
1	25TFC30MR	TIS EXT/EXT	103.20	103.20	103.20	0.00	1	J57345	12/21/2019	103.20				
1	25TFC30MR	COF EXT/EXT din	0.20	0.23	0.22	0.02	1	J57345	12/21/2019	0.22	0.23	0.20		
1	25TFC30MR	COF EXT/EXT est.	0.26	0.31	0.28	0.03	1	J57345	12/21/2019	0.31	0.28	0.26		
1	25TFC30MR	COF EXT/EXT din - imediato	0.21	0.23	0.22	0.01	1	J57345	12/21/2019	0.23	0.21	0.22	0.21	0.21
1	25TFC30MR	COF EXT/EXT est - imediato	0.27	0.36	0.32	0.04	1	J57345	12/21/2019	0.36	0.34	0.31	0.34	0.27
1	30TFC30MR	Espessura	29.50	30.30	29.76	0.31	1	J57450	12/31/2019	30.30	29.50	29.70	29.60	29.70
1	30TFC30MR	Espessura	30.00	31.10	30.54	0.39	2	J57451	12/31/2019	30.00	30.50	31.10	30.60	30.50
1	30TFC30MR	Espessura	30.30	30.80	30.50	0.21	3	J57452	12/31/2019	30.50	30.80	30.60	30.30	30.30
1	30TFC30MR	Gramatura	27.10	27.10	27.10	0.00	1	J57450	12/31/2019	27.10				
1	30TFC30MR	Rendimento	36.90	36.90	36.90	0.00	1	J57450	12/31/2019	36.90				
1	30TFC30MR	Densidade	0.91	0.91	0.91	0.00	1	J57450	12/31/2019	0.91				
1	30TFC30MR	Força de Tração DM	135.00	164.00	153.00	15.72	1	J57450	12/31/2019	160.00	164.00	135.00		
1	30TFC30MR	Força de Tração DT	226.00	255.00	238.67	14.84	1	J57450	12/31/2019	255.00	235.00	226.00		
1	30TFC30MR	Alongamento DM	131.00	207.00	172.67	38.53	1	J57450	12/31/2019	180.00	207.00	131.00		
1	30TFC30MR	Alongamento DT	39.00	67.00	48.33	16.17	1	J57450	12/31/2019	67.00	39.00	39.00		
1	30TFC30MR	Módulo Elástico DM	1511.00	1728.00	1646.67	118.26	1	J57450	12/31/2019	1511.00	1728.00	1701.00		
1	30TFC30MR	Módulo Elástico DT	2507.00	3252.00	2945.33	389.56	1	J57450	12/31/2019	3077.00	2507.00	3252.00		
1	30TFC30MR	Estabilidade Dimensional DM	5.00	6.00	5.40	0.55	1	J57450	12/31/2019	5.00	6.00	6.00	5.00	5.00
1	30TFC30MR	Estabilidade Dimensional DM	6.00	6.00	6.00	0.00	2	J57451	12/31/2019	6.00	6.00	6.00	6.00	6.00
1	30TFC30MR	Estabilidade Dimensional DM	5.00	6.00	5.40	0.55	3	J57452	12/31/2019	5.00	6.00	6.00	5.00	5.00
1	30TFC30MR	Estabilidade Dimensional DT	3.00	4.00	3.20	0.45	1	J57450	12/31/2019	3.00	3.00	4.00	3.00	3.00
1	30TFC30MR	Estabilidade Dimensional DT	4.00	4.00	4.00	0.00	2	J57451	12/31/2019	4.00	4.00	4.00	4.00	4.00
1	30TFC30MR	Estabilidade Dimensional DT	3.00	3.00	3.00	0.00	3	J57452	12/31/2019	3.00	3.00	3.00	3.00	3.00
1	30TFC30MR	Brilho 45°	103.00	104.00	103.33	0.58	1	J57450	12/31/2019	104.00	103.00	103.00		
1	30TFC30MR	Haze/difusão	1.50	1.60	1.53	0.06	1	J57450	12/31/2019	1.50	1.50	1.60		
1	30TFC30MR	COF INT/INT - din. Imediato	0.20	0.23	0.21	0.01	1	J57450	12/31/2019	0.21	0.23	0.20	0.21	0.21
1	30TFC30MR	COF INT/INT - est. Imediato	0.24	0.30	0.26	0.02	1	J57450	12/31/2019	0.26	0.27	0.24	0.24	0.30
1	30TFC30MR	COF INT/INT - din.	0.21	0.22	0.22	0.01	1	J57452	12/31/2019	0.22	0.22	0.21		
1	30TFC30MR	COF INT/INT - est.	0.22	0.33	0.26	0.06	1	J57452	12/31/2019	0.22	0.23	0.33		
1	30TFC30MR	Força de Selagem INT/INT	336.00	940.00	776.60	250.60	1	J57450	12/31/2019	828.00	336.00	940.00	923.00	856.00
1	30TFC30MR	Força de Selagem EXT/EXT	664.00	933.00	808.00	120.60	1	J57450	12/31/2019	861.00	933.00	887.00	695.00	664.00
1	30TFC30MR	TIS INT/INT	101.80	101.80	101.80	0.00	1	J57450	12/31/2019	101.80				
1	30TFC30MR	TIS EXT/EXT	101.80	101.80	101.80	0.00	1	J57450	12/31/2019	101.80				
1	30TFC30MR	COF EXT/EXT din	0.20	0.21	0.20	0.01	1	J57452	12/31/2019	0.20	0.20	0.21		
1	30TFC30MR	COF EXT/EXT est.	0.22	0.25	0.24	0.02	1	J57452	12/31/2019	0.24	0.22	0.25		
1	30TFC30MR	COF EXT/EXT din - imediato	0.20	0.22	0.21	0.01	1	J57450	12/31/2019	0.21	0.22	0.21	0.20	0.22
1	30TFC30MR	COF EXT/EXT est - imediato	0.28	0.37	0.33	0.04	1	J57450	12/31/2019	0.36	0.33	0.37	0.31	0.28
2	17TBPGFT32MR-L2	Tratamento Superficial CORONA	44.00	44.00	44.00	0.00	1	C60937	12/25/2019	44.00	44.00	44.00	44.00	44.00
2	17TBPGFT32MR-L2	Tratamento Superficial CORONA	40.00	44.00	41.60	1.67	2	C60938	12/25/2019	42.00	44.00	40.00	42.00	40.00
2	17TBPGFT32MR-L2	Tratamento Superficial CORONA	42.00	42.00	42.00	0.00	3	C60939	12/25/2019	42.00	42.00	42.00	42.00	42.00
2	17TBPGFT32MR-L2	Tratamento Superficial CORONA	42.00	44.00	42.80	1.10	4	C60940	12/25/2019	42.00	44.00	44.00	42.00	42.00
2	17TBPGFT32MR-L2	Tratamento Superficial CORONA	42.00	44.00	43.60	0.89	5	C60941	12/26/2019	42.00	44.00	44.00	44.00	44.00
2	17TBPGFT32MR-L2	Tratamento Superficial CORONA	42.00	44.00	43.20	1.10	6	C60942	12/26/2019	42.00	44.00	44.00	44.00	42.00
2	17TBPGFT32MR-L2	Tratamento Superficial CORONA	42.00	44.00	43.60	0.89	7	C60943	12/26/2019	42.00	44.00	44.00	44.00	44.00
2	17TBPGFT32MR-L2	Tratamento Superficial CORONA	42.00	46.00	43.60	1.67	8	C60944	12/26/2019	42.00	42.00	44.00	44.00	46.00
2	17TBPGFT32MR-L2	Espessura	22.30	26.00	24.16	1.36	1	C60937	12/25/2019	26.00	23.70	24.70	22.30	24.10
2	17TBPGFT32MR-L2	Espessura	25.20	25.20	25.20	0.00	2	C60938	12/25/2019	25.20				
2	17TBPGFT32MR-L2	Espessura	26.60	28.10	27.46	0.61	3	C60939	12/25/2019	27.40	28.00	28.10	26.60	27.20
2	17TBPGFT32MR-L2	Espessura	26.30	27.20	26.72	0.37	4	C60940	12/25/2019	26.60	27.20	26.50	27.00	26.30
2	17TBPGFT32MR-L2	Espessura	27.10	27.10	27.10	0.00	5	C60941	12/26/2019	27.10				
2	17TBPGFT32MR-L2	Espessura	26.40	28.60	27.46	0.83	6	C60942	12/26/2019	26.40	27.30	28.60	27.10	27.90
2	17TBPGFT32MR-L2	Espessura	27.20	28.70	27.84	0.57	7	C60943	12/26/2019	27.20	27.80	27.50	28.70	28.00
2	17TBPGFT32MR-L2	Espessura	25.40	28.00	26.66	1.16	8	C60944	12/26/2019	25.50	27.00	25.40	28.00	27.40
2	17TBPGFT32MR-L2	Gramatura	16.60	16.90	16.72	0.11	1	C60937	12/25/2019	16.90	16.70	16.70	16.60	16.70
2	17TBPGFT32MR-L2	Gramatura	17.20	17.40	17.26	0.09	2	C60938	12/25/2019	17.30	17.40	17.20	17.20	17.20
2	17TBPGFT32MR-L2	Gramatura	17.20	17.50	17.30	0.12	3	C60939	12/25/2019	17.30	17.50	17.20	17.20	17.30
2	17TBPGFT32MR-L2	Gramatura	17.10	17.50	17.32	0.15	4	C60940	12/25/2019	17.50	17.40	17.30	17.30	17.10
2	17TBPGFT32MR-L2	Gramatura	17.20	17.30	17.24	0.05	5	C60941	12/26/2019	17.30	17.20	17.20	17.20	17.30
2	17TBPGFT32MR-L2	Gramatura	17.20	17.40	17.30	0.07	6	C60942	12/26/2019	17.40	17.30	17.30	17.30	17.20
2	17TBPGFT32MR-L2	Gramatura	17.10	17.40	17.24	0.13	7	C60943	12/26/2019	17.10	17.30	17.10	17.40	17.30
2	17TBPGFT32MR-L2	Gramatura	16.90	17.60	17.32	0.27	8	C60944	12/26/2019	17.30	17.30	16.90	17.60	17.50
2	17TBPGFT32MR-L2	Rendimento	59.80	59.80	59.80	0.00	1	C60937	12/25/2019	59.80				
2	17TBPGFT32MR-L2	Rendimento	57.80	57.80	57.80	0.00	2	C60938	12/25/2019	57.80				
2	17TBPGFT32MR-L2	Rendimento	57.80	57.80	57.80	0.00	3	C60939	12/25/2019	57.80				
2	17TBPGFT32MR-L2	Rendimento	57.70	57.70	57.70	0.00	4	C60940	12/25/2019	57.70				
2	17TBPGFT32MR-L2	Rendimento	58.00	58.00	58.00	0.00	5	C60941	12/26/2019	58.00				
2	17TBPGFT32MR-L2	Rendimento	57.80	57.80	57.80	0.00	6	C60942	12/26/2019	57.80				
2	17TBPGFT32MR-L2	Rendimento	58.10	58.10	58.10	0.00	7	C60943	12/26/2019	58.10				
2	17TBPGFT32MR-L2	Rendimento	57.70	57.70	57.70	0.00	8	C60944	12/26/2019	57.70				
2	17TBPGFT32MR-L2	Densidade	0.69	0.69	0.69	0.00	1	C60937	12/25/2019	0.69				
2	17TBPGFT32MR-L2	Densidade	0.75	0.75	0.75	0.00	2	C60938	12/25/2019	0.75				
2	17TBPGFT32MR-L2	Densidade	0.75	0.75	0.75	0.00	3	C60939	12/25/2019	0.75				
2	17TBPGFT32MR-L2	Densidade	0.75	0.75	0.75	0.00	4	C60940	12/25/2019	0.75				
2	17TBPGFT32MR-L2	Densidade	0.75	0.75	0.75	0.00	5	C60941	12/26/2019	0.75				
2	17TBPGFT32MR-L2	Densidade	0.75	0.75	0.75	0.00	6	C60942	12/26/2019	0.75				
2	17TBPGFT32MR-L2	Densidade	0.75	0.75	0.75	0.00	7	C60943	12/26/2019	0.75				
2	17TBPGFT32MR-L2	Densidade	0.65	0.65	0.65	0.00	8	C60944	12/26/2019	0.65				
2	17TBPGFT32MR-L2	COF NT/NT - DIN. Imediato	0.21	0.31	0.25	0.04	1	C60937	12/25/2019	0.24	0.23	0.26	0.31	0.21
2	17TBPGFT32MR-L2	COF NT/NT - DIN. Imediato	0.21	0.24	0.23	0.01	2	C60939	12/25/2019	0.24	0.23	0.22	0.21	0.23
2	17TBPGFT32MR-L2	COF NT/NT - DIN. Imediato	0.19	0.22	0.20	0.01	3	C60943	12/26/2019	0.20	0.21	0.20	0.19	0.22
2	17TBPGFT32MR-L2	COF COR/COR - Din. - Imediato	0.50	0.55	0.53	0.02	1	C60937	12/25/2019	0.51	0.53	0.50	0.54	0.55
2	17TBPGFT32MR-L2	COF COR/COR - Din. - Imediato	0.38	0.43	0.41	0.02	2	C60939	12/25/2019	0.40	0.42	0.38	0.41	0.43
2	17TBPGFT32MR-L2	COF COR/COR - Din. - Imediato	0.38	0.41	0.40	0.02	3	C60943	12/26/2019	0.41	0.38	0.41	0.40	0.38
2	17TBPGFT32MR-L2	COF NT/NT - Est. Imediato	0.43	0.55	0.48	0.05	1	C60937	12/25/2019	0.46	0.44	0.55	0.53	0.43
2	17TBPGFT32MR-L2	COF NT/NT - Est. Imediato	0.43	0.51	0.46	0.03	2	C60939	12/25/2019	0.48	0.43	0.51	0.44	0.44
2	17TBPGFT32MR-L2	COF NT/NT - Est. Imediato	0.28	0.69	0.41	0.16	3	C60943	12/26/2019	0.34	0.36	0.28	0.69	0.37
2	17TBPGFT32MR-L2	COF COR/COR - Est. - Imediato	0.54	0.66	0.59	0.05	1	C60937	12/25/2019	0.62	0.54	0.58	0.56	0.66
2	17TBPGFT32MR-L2	COF COR/COR - Est. - Imediato	0.41	0.53	0.47	0.05	2	C60939	12/25/2019	0.43	0.53	0.41	0.47	0.49
2	17TBPGFT32MR-L2	COF COR/COR - Est. - Imediato	0.42	0.51	0.47	0.03	3	C60943	12/26/2019	0.48	0.51	0.49	0.42	0.47
2	17TBPGFT32MR-L2	COF NT/NT - Din.	0.23	0.25	0.24	0.01	1	C60937	12/25/2019	0.25	0.24	0.23		
2	17TBPGFT32MR-L2	COF NT/NT - Din.	0.26	0.27	0.27	0.01	2	C60939	12/25/2019	0.26	0.27	0.27		
2	17TBPGFT32MR-L2	COF COR/COR - Din.	0.25	0.26	0.26	0.01	1	C60937	12/25/2019	0.25	0.26	0.26		
2	17TBPGFT32MR-L2	COF COR/COR - Din.	0.21	0.21	0.21	0.00	2	C60939	12/25/2019	0.21	0.21	0.21		
2	17TBPGFT32MR-L2	COF  NT/NT - Est.	0.40	0.44	0.42	0.02	1	C60937	12/25/2019	0.42	0.40	0.44		
2	17TBPGFT32MR-L2	COF  NT/NT - Est.	0.47	0.55	0.50	0.04	2	C60939	12/25/2019	0.47	0.48	0.55		
2	17TBPGFT32MR-L2	COF COR/COR - Est.	0.28	0.33	0.30	0.03	1	C60937	12/25/2019	0.28	0.30	0.33		
2	17TBPGFT32MR-L2	COF COR/COR - Est.	0.22	0.24	0.23	0.01	2	C60939	12/25/2019	0.22	0.24	0.22		
2	17TBPGFT32MR-L2	Força de Tração DM	68.00	75.00	71.33	3.51	1	C60937	12/25/2019	68.00	71.00	75.00		
2	17TBPGFT32MR-L2	Força de Tração DT	114.00	120.00	116.67	3.06	1	C60937	12/25/2019	120.00	116.00	114.00		
2	17TBPGFT32MR-L2	Alongamento DM	124.00	146.00	137.33	11.72	1	C60937	12/25/2019	124.00	142.00	146.00		
2	17TBPGFT32MR-L2	Alongamento DT	17.00	25.00	21.67	4.16	1	C60937	12/25/2019	25.00	23.00	17.00		
2	17TBPGFT32MR-L2	Módulo Elástico DM	793.00	965.00	897.67	91.88	1	C60937	12/25/2019	965.00	793.00	935.00		
2	17TBPGFT32MR-L2	Módulo Elástico DT	1153.00	1619.00	1443.67	253.51	1	C60937	12/25/2019	1619.00	1559.00	1153.00		
2	17TBPGFT32MR-L2	Estabilidade Dimensional DM	3.00	3.00	3.00	0.00	1	C60937	12/25/2019	3.00	3.00	3.00		
2	17TBPGFT32MR-L2	Brilho 45°	83.00	83.00	83.00	0.00	1	C60937	12/25/2019	83.00	83.00	83.00		
2	17TBPGFT32MR-L2	Transmitância	32.00	32.00	32.00	0.00	1	C60937	12/25/2019	32.00	32.00	32.00	32.00	32.00
2	17TBPGFT32MR-L2	Transmitância	28.00	28.00	28.00	0.00	2	C60938	12/25/2019	28.00	28.00	28.00	28.00	28.00
2	17TBPGFT32MR-L2	Transmitância	29.00	30.00	29.20	0.45	3	C60939	12/25/2019	29.00	29.00	29.00	29.00	30.00
2	17TBPGFT32MR-L2	Transmitância	29.00	30.00	29.40	0.55	4	C60940	12/25/2019	30.00	29.00	30.00	29.00	29.00
2	17TBPGFT32MR-L2	Transmitância	29.00	31.00	29.60	0.89	5	C60941	12/26/2019	29.00	29.00	29.00	30.00	31.00
2	17TBPGFT32MR-L2	Transmitância	29.00	30.00	29.20	0.45	6	C60942	12/26/2019	29.00	29.00	29.00	29.00	30.00
2	17TBPGFT32MR-L2	Transmitância	28.00	30.00	29.00	0.71	7	C60943	12/26/2019	29.00	28.00	29.00	29.00	30.00
2	17TBPGFT32MR-L2	Transmitância	28.00	29.00	28.60	0.55	8	C60944	12/26/2019	29.00	28.00	29.00	29.00	28.00
2	17TBPGFT32MR-L2	Força de Selagem NT/NT	374.00	645.00	498.40	106.23	1	C60937	12/25/2019	457.00	374.00	645.00	564.00	452.00
2	17TBPGFT32MR-L2	Força de Selagem NT/NT	542.00	761.00	682.75	97.65	2	C60939	12/25/2019	761.00	542.00	733.00	695.00	
2	17TBPGFT32MR-L2	Força de Selagem NT/NT	355.00	688.00	501.80	138.83	3	C60943	12/26/2019	381.00	355.00	688.00	581.00	504.00
2	17TBPGFT32MR-L2	Força de selagem COR/COR	547.00	821.00	731.00	108.39	1	C60937	12/25/2019	547.00	726.00	821.00	788.00	773.00
2	17TBPGFT32MR-L2	Força de selagem COR/COR	378.00	892.00	634.80	233.09	2	C60939	12/25/2019	650.00	378.00	892.00	421.00	833.00
2	17TBPGFT32MR-L2	Força de selagem COR/COR	616.00	773.00	698.40	60.52	3	C60943	12/26/2019	664.00	616.00	730.00	773.00	709.00
2	17TBPGFT32MR-L2	TIS NT/NT	106.30	106.30	106.30	0.00	1	C60937	12/25/2019	106.30				
2	17TBPGFT32MR-L2	TIS COR/COR	112.80	112.80	112.80	0.00	1	C60937	12/25/2019	112.80				
2	17TBPGFT32MR-L2	Tensão superficial CORONA LO	42.00	42.00	42.00	0.00	1	C60937	12/25/2019	42.00				
2	17TBPGFT32MR-L2	Tensão superficial CORONA LO	42.00	42.00	42.00	0.00	2	C60938	12/25/2019	42.00				
2	17TBPGFT32MR-L2	Tensão superficial CORONA LO	40.00	40.00	40.00	0.00	3	C60939	12/25/2019	40.00				
2	17TBPGFT32MR-L2	Tensão superficial CORONA LO	42.00	42.00	42.00	0.00	4	C60940	12/25/2019	42.00				
2	17TBPGFT32MR-L2	Tensão superficial CORONA LO	42.00	42.00	42.00	0.00	5	C60941	12/26/2019	42.00				
2	17TBPGFT32MR-L2	Tensão superficial CORONA LO	42.00	42.00	42.00	0.00	6	C60942	12/26/2019	42.00				
2	17TBPGFT32MR-L2	Tensão superficial CORONA LO	42.00	42.00	42.00	0.00	7	C60943	12/26/2019	42.00				
2	17TBPGFT32MR-L2	Tensão superficial CORONA LO	42.00	42.00	42.00	0.00	8	C60944	12/26/2019	42.00				
2	17TBPGFT32MR-L2	Tensão superficial CORONA LM	42.00	42.00	42.00	0.00	1	C60937	12/25/2019	42.00				
2	17TBPGFT32MR-L2	Tensão superficial CORONA LM	40.00	40.00	40.00	0.00	2	C60938	12/25/2019	40.00				
2	17TBPGFT32MR-L2	Tensão superficial CORONA LM	40.00	40.00	40.00	0.00	3	C60939	12/25/2019	40.00				
2	17TBPGFT32MR-L2	Tensão superficial CORONA LM	42.00	42.00	42.00	0.00	4	C60940	12/25/2019	42.00				
2	17TBPGFT32MR-L2	Tensão superficial CORONA LM	40.00	40.00	40.00	0.00	5	C60941	12/26/2019	40.00				
2	17TBPGFT32MR-L2	Tensão superficial CORONA LM	40.00	40.00	40.00	0.00	6	C60942	12/26/2019	40.00				
2	17TBPGFT32MR-L2	Tensão superficial CORONA LM	42.00	42.00	42.00	0.00	7	C60943	12/26/2019	42.00				
2	17TBPGFT32MR-L2	Tensão superficial CORONA LM	42.00	42.00	42.00	0.00	8	C60944	12/26/2019	42.00				
2	17TBPGFT32MR-L2	Tensão superf. COR prod final	42.00	42.00	42.00	0.00	1	C60939	12/25/2019	42.00				
2	17TSY32XMR-L2	Tratamento Superficial CORONA	38.00	40.00	38.40	0.89	1	C60959	12/27/2019	38.00	40.00	38.00	38.00	38.00
2	17TSY32XMR-L2	Tratamento Superficial CORONA	38.00	40.00	39.20	1.10	2	C60960	12/27/2019	38.00	40.00	40.00	38.00	40.00
2	17TSY32XMR-L2	Tratamento Superficial CORONA	36.00	38.00	37.20	1.10	3	C60961	12/27/2019	38.00	36.00	38.00	36.00	38.00
2	17TSY32XMR-L2	Tratamento Superficial CORONA	38.00	40.00	38.80	1.10	4	C60963	12/28/2019	38.00	38.00	40.00	40.00	38.00
2	17TSY32XMR-L2	Tratamento Superficial CORONA	40.00	40.00	40.00	0.00	5	C60964	12/28/2019	40.00	40.00	40.00	40.00	40.00
2	17TSY32XMR-L2	Espessura	17.00	18.60	17.64	0.62	1	C60959	12/27/2019	17.70	18.60	17.20	17.00	17.70
2	17TSY32XMR-L2	Espessura	16.50	17.90	17.28	0.59	2	C60960	12/27/2019	16.50	17.90	17.20	17.50	
2	17TSY32XMR-L2	Espessura	16.70	17.70	17.30	0.38	3	C60961	12/27/2019	17.50	17.20	16.70	17.40	17.70
2	17TSY32XMR-L2	Espessura	17.00	17.00	17.00	0.00	4	C60963	12/28/2019	17.00				
2	17TSY32XMR-L2	Espessura	17.00	17.00	17.00	0.00	5	C60964	12/28/2019	17.00				
2	17TSY32XMR-L2	Gramatura	15.90	15.90	15.90	0.00	1	C60959	12/27/2019	15.90				
2	17TSY32XMR-L2	Gramatura	15.40	15.40	15.40	0.00	2	C60963	12/28/2019	15.40				
2	17TSY32XMR-L2	Rendimento	62.90	62.90	62.90	0.00	1	C60959	12/27/2019	62.90				
2	17TSY32XMR-L2	Densidade	0.90	0.90	0.90	0.00	1	C60959	12/27/2019	0.90				
2	17TSY32XMR-L2	COF NT/NT - DIN. Imediato	0.23	0.25	0.24	0.01	1	C60959	12/27/2019	0.24	0.25	0.23	0.25	0.23
2	17TSY32XMR-L2	COF NT/NT - DIN. Imediato	0.21	0.24	0.22	0.01	2	C60963	12/28/2019	0.22	0.24	0.23	0.21	0.22
2	17TSY32XMR-L2	COF COR/COR - Din. - Imediato	0.32	0.41	0.36	0.04	1	C60959	12/27/2019	0.33	0.35	0.38	0.41	0.32
2	17TSY32XMR-L2	COF COR/COR - Din. - Imediato	0.42	0.44	0.43	0.01	2	C60963	12/28/2019	0.42	0.42	0.43	0.43	0.44
2	17TSY32XMR-L2	COF NT/NT - Est. Imediato	0.32	0.39	0.36	0.03	1	C60959	12/27/2019	0.32	0.37	0.39	0.33	0.39
2	17TSY32XMR-L2	COF NT/NT - Est. Imediato	0.32	0.47	0.39	0.06	2	C60963	12/28/2019	0.32	0.35	0.37	0.44	0.47
2	17TSY32XMR-L2	COF COR/COR - Est. - Imediato	0.38	0.52	0.48	0.06	1	C60959	12/27/2019	0.50	0.48	0.52	0.50	0.38
2	17TSY32XMR-L2	COF COR/COR - Est. - Imediato	0.45	0.55	0.49	0.04	2	C60963	12/28/2019	0.47	0.55	0.45	0.51	0.48
2	17TSY32XMR-L2	COF NT/NT - Din.	0.22	0.27	0.24	0.03	1	C60960	12/27/2019	0.27	0.22	0.23		
2	17TSY32XMR-L2	COF COR/COR - Din.	0.30	0.30	0.30	0.00	1	C60960	12/27/2019	0.30	0.30	0.30		
2	17TSY32XMR-L2	COF  NT/NT - Est.	0.27	0.30	0.29	0.02	1	C60960	12/27/2019	0.30	0.30	0.27		
2	17TSY32XMR-L2	COF COR/COR - Est.	0.32	0.34	0.33	0.01	1	C60960	12/27/2019	0.34	0.33	0.32		
2	17TSY32XMR-L2	Força de Tração DM	129.00	145.00	137.33	8.02	1	C60959	12/27/2019	138.00	129.00	145.00		
2	17TSY32XMR-L2	Força de Tração DM	135.00	153.00	141.33	10.12	2	C60963	12/28/2019	153.00	136.00	135.00		
2	17TSY32XMR-L2	Força de Tração DT	199.00	263.00	221.33	36.12	1	C60959	12/27/2019	199.00	263.00	202.00		
2	17TSY32XMR-L2	Força de Tração DT	262.00	281.00	272.33	9.61	2	C60963	12/28/2019	274.00	281.00	262.00		
2	17TSY32XMR-L2	Alongamento DM	212.00	249.00	234.67	19.86	1	C60959	12/27/2019	212.00	243.00	249.00		
2	17TSY32XMR-L2	Alongamento DM	1.69	237.00	156.56	134.16	2	C60963	12/28/2019	237.00	231.00	1.69		
2	17TSY32XMR-L2	Alongamento DT	29.00	49.00	35.67	11.55	1	C60959	12/27/2019	29.00	49.00	29.00		
2	17TSY32XMR-L2	Alongamento DT	48.00	62.00	56.67	7.57	2	C60963	12/28/2019	60.00	62.00	48.00		
2	17TSY32XMR-L2	Módulo Elástico DM	1281.00	1482.00	1387.67	101.07	1	C60959	12/27/2019	1482.00	1400.00	1281.00		
2	17TSY32XMR-L2	Módulo Elástico DT	2275.00	2873.00	2617.67	308.42	1	C60959	12/27/2019	2705.00	2873.00	2275.00		
2	17TSY32XMR-L2	Estabilidade Dimensional DM	3.00	3.00	3.00	0.00	1	C60959	12/27/2019	3.00	3.00	3.00		
2	17TSY32XMR-L2	Estabilidade Dimensional DT	1.00	1.00	1.00	0.00	1	C60959	12/27/2019	1.00	1.00	1.00		
2	17TSY32XMR-L2	Brilho 45°	103.00	103.00	103.00	0.00	1	C60959	12/27/2019	103.00	103.00			
2	17TSY32XMR-L2	Haze/difusão	1.40	1.50	1.47	0.06	1	C60959	12/27/2019	1.40	1.50	1.50		
2	17TSY32XMR-L2	Força de Selagem NT/NT	424.00	550.00	510.80	49.57	1	C60959	12/27/2019	550.00	424.00	526.00	526.00	528.00
2	17TSY32XMR-L2	Força de Selagem NT/NT	321.00	380.00	342.60	24.58	2	C60963	12/28/2019	328.00	329.00	380.00	355.00	321.00
2	17TSY32XMR-L2	Força de selagem COR/COR	493.00	559.00	520.00	31.51	1	C60959	12/27/2019	549.00	493.00	504.00	559.00	495.00
2	17TSY32XMR-L2	Força de selagem COR/COR	393.00	471.00	416.00	32.80	2	C60963	12/28/2019	393.00	471.00	393.00	421.00	402.00
2	17TSY32XMR-L2	TIS NT/NT	103.10	103.10	103.10	0.00	1	C60959	12/27/2019	103.10				
2	17TSY32XMR-L2	TIS COR/COR	113.10	113.10	113.10	0.00	1	C60959	12/27/2019	113.10				
2	17TSY32XMR-L2	Tensão superficial CORONA LO	38.00	38.00	38.00	0.00	1	C60959	12/27/2019	38.00				
2	17TSY32XMR-L2	Tensão superficial CORONA LO	38.00	38.00	38.00	0.00	2	C60960	12/27/2019	38.00				
2	17TSY32XMR-L2	Tensão superficial CORONA LO	38.00	38.00	38.00	0.00	3	C60961	12/27/2019	38.00				
2	17TSY32XMR-L2	Tensão superficial CORONA LO	38.00	38.00	38.00	0.00	4	C60963	12/28/2019	38.00				
2	17TSY32XMR-L2	Tensão superficial CORONA LO	38.00	38.00	38.00	0.00	5	C60964	12/28/2019	38.00				
2	17TSY32XMR-L2	Tensão superficial CORONA LM	38.00	38.00	38.00	0.00	1	C60959	12/27/2019	38.00				
2	17TSY32XMR-L2	Tensão superficial CORONA LM	40.00	40.00	40.00	0.00	2	C60960	12/27/2019	40.00				
2	17TSY32XMR-L2	Tensão superficial CORONA LM	38.00	38.00	38.00	0.00	3	C60961	12/27/2019	38.00				
2	17TSY32XMR-L2	Tensão superficial CORONA LM	38.00	38.00	38.00	0.00	4	C60963	12/28/2019	38.00				
2	17TSY32XMR-L2	Tensão superficial CORONA LM	38.00	38.00	38.00	0.00	5	C60964	12/28/2019	38.00				
2	19TBPGFT32MR-L2	Tratamento Superficial CORONA	44.00	46.00	44.40	0.89	1	C60945	12/26/2019	44.00	44.00	44.00	44.00	46.00
2	19TBPGFT32MR-L2	Tratamento Superficial CORONA	44.00	44.00	44.00	0.00	2	C60946	12/26/2019	44.00	44.00	44.00	44.00	44.00
2	19TBPGFT32MR-L2	Tratamento Superficial CORONA	44.00	44.00	44.00	0.00	3	C60947	12/26/2019	44.00	44.00	44.00	44.00	44.00
2	19TBPGFT32MR-L2	Espessura	24.90	27.90	26.44	1.24	1	C60945	12/26/2019	27.90	27.50	25.90	24.90	26.00
2	19TBPGFT32MR-L2	Espessura	24.20	29.40	25.82	2.20	2	C60946	12/26/2019	24.20	24.50	29.40	26.50	24.50
2	19TBPGFT32MR-L2	Espessura	27.80	28.20	27.98	0.18	3	C60947	12/26/2019	27.80	28.00	27.80	28.10	28.20
2	19TBPGFT32MR-L2	Gramatura	18.70	19.00	18.80	0.12	1	C60945	12/26/2019	18.70	18.70	19.00	18.80	18.80
2	19TBPGFT32MR-L2	Gramatura	18.70	18.90	18.80	0.10	2	C60946	12/26/2019	18.90	18.70	18.70	18.90	18.80
2	19TBPGFT32MR-L2	Gramatura	18.90	19.20	19.08	0.11	3	C60947	12/26/2019	19.10	19.20	19.10	18.90	19.10
2	19TBPGFT32MR-L2	Rendimento	53.20	53.20	53.20	0.00	1	C60945	12/26/2019	53.20				
2	19TBPGFT32MR-L2	Rendimento	53.20	53.20	53.20	0.00	2	C60946	12/26/2019	53.20				
2	19TBPGFT32MR-L2	Densidade	0.71	0.71	0.71	0.00	1	C60945	12/26/2019	0.71				
2	19TBPGFT32MR-L2	Densidade	0.73	0.73	0.73	0.00	2	C60946	12/26/2019	0.73				
2	19TBPGFT32MR-L2	Densidade	0.68	0.68	0.68	0.00	3	C60947	12/26/2019	0.68				
2	19TBPGFT32MR-L2	COF NT/NT - DIN. Imediato	0.21	0.24	0.22	0.01	1	C60945	12/26/2019	0.21	0.22	0.22	0.24	0.22
2	19TBPGFT32MR-L2	COF COR/COR - Din. - Imediato	0.27	0.29	0.28	0.01	1	C60945	12/26/2019	0.29	0.29	0.27	0.27	0.28
2	19TBPGFT32MR-L2	COF NT/NT - Est. Imediato	0.26	0.56	0.42	0.11	1	C60945	12/26/2019	0.26	0.39	0.48	0.56	0.41
2	19TBPGFT32MR-L2	COF COR/COR - Est. - Imediato	0.36	0.55	0.46	0.08	1	C60945	12/26/2019	0.55	0.44	0.42	0.36	0.51
2	19TBPGFT32MR-L2	COF NT/NT - Din.	0.18	0.21	0.20	0.02	1	C60945	12/26/2019	0.20	0.18	0.21		
2	19TBPGFT32MR-L2	COF COR/COR - Din.	0.20	0.23	0.21	0.02	1	C60945	12/26/2019	0.23	0.20	0.20		
2	19TBPGFT32MR-L2	COF  NT/NT - Est.	0.28	0.37	0.33	0.05	1	C60945	12/26/2019	0.34	0.28	0.37		
2	19TBPGFT32MR-L2	COF COR/COR - Est.	0.31	0.41	0.37	0.06	1	C60945	12/26/2019	0.31	0.40	0.41		
2	19TBPGFT32MR-L2	Força de Tração DM	72.00	77.00	74.00	2.65	1	C60945	12/26/2019	72.00	77.00	73.00		
2	19TBPGFT32MR-L2	Força de Tração DT	120.00	134.00	125.33	7.57	1	C60945	12/26/2019	122.00	134.00	120.00		
2	19TBPGFT32MR-L2	Alongamento DM	101.00	133.00	115.33	16.26	1	C60945	12/26/2019	112.00	133.00	101.00		
2	19TBPGFT32MR-L2	Alongamento DT	22.00	24.00	22.67	1.15	1	C60945	12/26/2019	22.00	24.00	22.00		
2	19TBPGFT32MR-L2	Módulo Elástico DM	835.00	915.00	887.33	45.35	1	C60945	12/26/2019	912.00	835.00	915.00		
2	19TBPGFT32MR-L2	Módulo Elástico DT	1513.00	1581.00	1555.33	36.94	1	C60945	12/26/2019	1581.00	1572.00	1513.00		
2	19TBPGFT32MR-L2	Estabilidade Dimensional DM	3.00	3.00	3.00	0.00	1	C60945	12/26/2019	3.00	3.00	3.00		
2	19TBPGFT32MR-L2	Estabilidade Dimensional DT	1.00	1.00	1.00	0.00	1	C60945	12/26/2019	1.00	1.00	1.00		
2	19TBPGFT32MR-L2	Brilho 45°	83.00	86.00	84.33	1.53	1	C60945	12/26/2019	83.00	84.00	86.00		
2	19TBPGFT32MR-L2	Transmitância	26.00	27.00	26.80	0.45	1	C60945	12/26/2019	27.00	26.00	27.00	27.00	27.00
2	19TBPGFT32MR-L2	Transmitância	26.00	27.00	26.40	0.55	2	C60946	12/26/2019	27.00	26.00	26.00	26.00	27.00
2	19TBPGFT32MR-L2	Transmitância	25.00	27.00	26.00	0.71	3	C60947	12/26/2019	25.00	26.00	26.00	26.00	27.00
2	19TBPGFT32MR-L2	Força de Selagem NT/NT	423.00	880.00	616.40	226.92	1	C60945	12/26/2019	500.00	434.00	880.00	845.00	423.00
2	19TBPGFT32MR-L2	Força de selagem COR/COR	638.00	859.00	764.20	88.44	1	C60945	12/26/2019	716.00	638.00	859.00	825.00	783.00
2	19TBPGFT32MR-L2	TIS NT/NT	111.30	111.30	111.30	0.00	1	C60945	12/26/2019	111.30				
2	19TBPGFT32MR-L2	TIS COR/COR	113.90	113.90	113.90	0.00	1	C60945	12/26/2019	113.90				
2	19TBPGFT32MR-L2	Tensão superficial CORONA LO	42.00	42.00	42.00	0.00	1	C60945	12/26/2019	42.00				
2	19TBPGFT32MR-L2	Tensão superficial CORONA LO	42.00	42.00	42.00	0.00	2	C60946	12/26/2019	42.00				
2	19TBPGFT32MR-L2	Tensão superficial CORONA LO	42.00	42.00	42.00	0.00	3	C60947	12/26/2019	42.00				
2	19TBPGFT32MR-L2	Tensão superficial CORONA LM	42.00	42.00	42.00	0.00	1	C60945	12/26/2019	42.00				
2	19TBPGFT32MR-L2	Tensão superficial CORONA LM	42.00	42.00	42.00	0.00	2	C60946	12/26/2019	42.00				
2	19TBPGFT32MR-L2	Tensão superficial CORONA LM	42.00	42.00	42.00	0.00	3	C60947	12/26/2019	42.00				
2	20TBPHGS32MR-L2	Tratamento Superficial CORONA	44.00	46.00	45.60	0.89	1	C60892	12/21/2019	46.00	46.00	46.00	44.00	46.00
2	20TBPHGS32MR-L2	Tratamento Superficial CORONA	46.00	46.00	46.00	0.00	2	C60893	12/21/2019	46.00	46.00	46.00	46.00	46.00
2	20TBPHGS32MR-L2	Tratamento Superficial CORONA	44.00	46.00	44.40	0.89	3	C60894	12/21/2019	44.00	46.00	44.00	44.00	44.00
2	20TBPHGS32MR-L2	Tratamento Superficial CORONA	40.00	42.00	41.60	0.89	4	C60895	12/21/2019	42.00	40.00	42.00	42.00	42.00
2	20TBPHGS32MR-L2	Tratamento Superficial CORONA	40.00	44.00	42.00	1.41	5	C60896	12/21/2019	42.00	44.00	40.00	42.00	42.00
2	20TBPHGS32MR-L2	Espessura	25.70	25.70	25.70	0.00	1	C60892	12/21/2019	25.70				
2	20TBPHGS32MR-L2	Espessura	27.90	27.90	27.90	0.00	2	C60893	12/21/2019	27.90				
2	20TBPHGS32MR-L2	Espessura	29.10	29.10	29.10	0.00	3	C60894	12/21/2019	29.10				
2	20TBPHGS32MR-L2	Espessura	26.90	26.90	26.90	0.00	4	C60895	12/21/2019	26.90				
2	20TBPHGS32MR-L2	Espessura	27.30	31.40	28.94	1.74	5	C60896	12/21/2019	27.30	29.90	31.40	28.69	27.40
2	20TBPHGS32MR-L2	Gramatura	19.90	20.10	19.98	0.08	1	C60892	12/21/2019	19.90	20.00	20.10	19.90	20.00
2	20TBPHGS32MR-L2	Gramatura	19.80	20.10	19.96	0.11	2	C60893	12/21/2019	20.00	19.90	20.00	19.80	20.10
2	20TBPHGS32MR-L2	Gramatura	20.00	20.90	20.40	0.33	3	C60894	12/21/2019	20.90	20.50	20.30	20.00	20.30
2	20TBPHGS32MR-L2	Gramatura	20.00	20.30	20.22	0.13	4	C60895	12/21/2019	20.30	20.30	20.30	20.00	20.20
2	20TBPHGS32MR-L2	Gramatura	20.10	20.60	20.38	0.22	5	C60896	12/21/2019	20.60	20.50	20.20	20.50	20.10
2	20TBPHGS32MR-L2	Rendimento	50.10	50.10	50.10	0.00	1	C60892	12/21/2019	50.10				
2	20TBPHGS32MR-L2	Rendimento	50.10	50.10	50.10	0.00	2	C60893	12/21/2019	50.10				
2	20TBPHGS32MR-L2	Rendimento	49.00	49.00	49.00	0.00	3	C60894	12/21/2019	49.00				
2	20TBPHGS32MR-L2	Rendimento	49.50	49.50	49.50	0.00	4	C60895	12/21/2019	49.50				
2	20TBPHGS32MR-L2	Rendimento	49.00	49.00	49.00	0.00	5	C60896	12/21/2019	49.00				
2	20TBPHGS32MR-L2	Densidade	0.78	0.78	0.78	0.00	1	C60892	12/21/2019	0.78				
2	20TBPHGS32MR-L2	Densidade	0.72	0.72	0.72	0.00	2	C60893	12/21/2019	0.72				
2	20TBPHGS32MR-L2	Densidade	0.70	0.70	0.70	0.00	3	C60894	12/21/2019	0.70				
2	20TBPHGS32MR-L2	Densidade	0.75	0.75	0.75	0.00	4	C60895	12/21/2019	0.75				
2	20TBPHGS32MR-L2	Densidade	0.75	0.75	0.75	0.00	5	C60896	12/21/2019	0.75				
2	20TBPHGS32MR-L2	COF NT/NT - DIN. Imediato	0.19	0.21	0.20	0.01	1	C60892	12/21/2019	0.21	0.20	0.20	0.19	0.19
2	20TBPHGS32MR-L2	COF COR/COR - Din. - Imediato	0.22	0.24	0.23	0.01	1	C60892	12/21/2019	0.24	0.22	0.22	0.22	0.23
2	20TBPHGS32MR-L2	COF NT/NT - Est. Imediato	0.22	0.29	0.26	0.03	1	C60892	12/21/2019	0.22	0.29	0.29	0.26	0.26
2	20TBPHGS32MR-L2	COF COR/COR - Est. - Imediato	0.26	0.30	0.28	0.02	1	C60892	12/21/2019	0.26	0.28	0.26	0.30	0.30
2	20TBPHGS32MR-L2	COF NT/NT - Din.	0.15	0.20	0.17	0.03	1	C60893	12/21/2019	0.20	0.15	0.16		
2	20TBPHGS32MR-L2	COF COR/COR - Din.	0.15	0.17	0.16	0.01	1	C60893	12/21/2019	0.15	0.16	0.17		
2	20TBPHGS32MR-L2	COF  NT/NT - Est.	0.21	0.24	0.22	0.02	1	C60893	12/21/2019	0.21	0.21	0.24		
2	20TBPHGS32MR-L2	COF COR/COR - Est.	0.16	0.19	0.17	0.02	1	C60893	12/21/2019	0.16	0.17	0.19		
2	20TBPHGS32MR-L2	Força de Tração DM	90.00	101.00	96.67	5.86	1	C60892	12/21/2019	90.00	101.00	99.00		
2	20TBPHGS32MR-L2	Força de Tração DT	162.00	170.00	166.00	4.00	1	C60892	12/21/2019	162.00	166.00	170.00		
2	20TBPHGS32MR-L2	Alongamento DM	100.00	136.00	117.33	18.04	1	C60892	12/21/2019	100.00	136.00	116.00		
2	20TBPHGS32MR-L2	Alongamento DT	26.00	31.00	28.00	2.65	1	C60892	12/21/2019	26.00	27.00	31.00		
2	20TBPHGS32MR-L2	Módulo Elástico DM	930.00	962.00	945.67	16.01	1	C60892	12/21/2019	962.00	930.00	945.00		
2	20TBPHGS32MR-L2	Módulo Elástico DT	1695.00	1879.00	1799.00	94.32	1	C60892	12/21/2019	1879.00	1695.00	1823.00		
2	20TBPHGS32MR-L2	Estabilidade Dimensional DM	4.00	4.00	4.00	0.00	1	C60892	12/21/2019	4.00	4.00	4.00	4.00	4.00
2	20TBPHGS32MR-L2	Estabilidade Dimensional DT	2.00	2.00	2.00	0.00	1	C60892	12/21/2019	2.00	2.00	2.00	2.00	2.00
2	20TBPHGS32MR-L2	Brilho 45°	95.00	98.00	96.67	1.53	1	C60892	12/21/2019	98.00	97.00	95.00		
2	20TBPHGS32MR-L2	Transmitância	28.00	28.00	28.00	0.00	1	C60892	12/21/2019	28.00	28.00	28.00	28.00	28.00
2	20TBPHGS32MR-L2	Transmitância	27.00	28.00	27.80	0.45	2	C60894	12/21/2019	28.00	28.00	28.00	27.00	28.00
2	20TBPHGS32MR-L2	Transmitância	27.00	28.00	27.20	0.45	3	C60895	12/21/2019	27.00	27.00	27.00	27.00	28.00
2	20TBPHGS32MR-L2	Transmitância	27.00	28.00	27.60	0.55	4	C60896	12/21/2019	27.00	27.00	28.00	28.00	28.00
2	20TBPHGS32MR-L2	Força de Selagem NT/NT	609.00	880.00	724.40	99.39	1	C60892	12/21/2019	609.00	728.00	880.00	725.00	680.00
2	20TBPHGS32MR-L2	Força de selagem COR/COR	604.00	794.00	719.80	70.39	1	C60892	12/21/2019	719.00	742.00	740.00	794.00	604.00
2	20TBPHGS32MR-L2	TIS NT/NT	101.40	101.40	101.40	0.00	1	C60892	12/21/2019	101.40				
2	20TBPHGS32MR-L2	TIS COR/COR	116.40	116.40	116.40	0.00	1	C60892	12/21/2019	116.40				
2	20TBPHGS32MR-L2	COF NT/NT - din - 24h	0.15	0.20	0.17	0.03	1	C60893	12/21/2019	0.20	0.15	0.16		
2	20TBPHGS32MR-L2	COF NT/NT - est. - 24h	0.21	0.24	0.22	0.02	1	C60893	12/21/2019	0.21	0.21	0.24		
2	20TBPHGS32MR-L2	COF COR/COR - din. - 24h	0.15	0.17	0.16	0.01	1	C60893	12/21/2019	0.15	0.16	0.17		
2	20TBPHGS32MR-L2	COF COR/COR - est. - 24h	0.16	0.19	0.17	0.02	1	C60893	12/21/2019	0.16	0.17	0.19		
2	20TBPHGS32MR-L2	Tensão superficial CORONA LO	42.00	42.00	42.00	0.00	1	C60892	12/21/2019	42.00				
2	20TBPHGS32MR-L2	Tensão superficial CORONA LO	42.00	42.00	42.00	0.00	2	C60893	12/21/2019	42.00				
2	20TBPHGS32MR-L2	Tensão superficial CORONA LO	42.00	42.00	42.00	0.00	3	C60894	12/21/2019	42.00				
2	20TBPHGS32MR-L2	Tensão superficial CORONA LO	40.00	40.00	40.00	0.00	4	C60895	12/21/2019	40.00				
2	20TBPHGS32MR-L2	Tensão superficial CORONA LO	40.00	40.00	40.00	0.00	5	C60896	12/21/2019	40.00				
2	20TBPHGS32MR-L2	Tensão superficial CORONA LM	42.00	42.00	42.00	0.00	1	C60892	12/21/2019	42.00				
2	20TBPHGS32MR-L2	Tensão superficial CORONA LM	44.00	44.00	44.00	0.00	2	C60893	12/21/2019	44.00				
2	20TBPHGS32MR-L2	Tensão superficial CORONA LM	42.00	42.00	42.00	0.00	3	C60894	12/21/2019	42.00				
2	20TBPHGS32MR-L2	Tensão superficial CORONA LM	40.00	40.00	40.00	0.00	4	C60895	12/21/2019	40.00				
2	20TBPHGS32MR-L2	Tensão superficial CORONA LM	40.00	40.00	40.00	0.00	5	C60896	12/21/2019	40.00				
2	20TBPHGS32MR-L2	Tensão superf. COR prod final	40.00	40.00	40.00	0.00	1	C60893	12/21/2019	40.00				
2	20TBPHGS32XMR-L2	Tratamento Superficial CORONA	44.00	44.00	44.00	0.00	1	C60932	12/25/2019	44.00	44.00	44.00	44.00	44.00
2	20TBPHGS32XMR-L2	Tratamento Superficial CORONA	44.00	46.00	44.40	0.89	2	C60933	12/25/2019	46.00	44.00	44.00	44.00	44.00
2	20TBPHGS32XMR-L2	Tratamento Superficial CORONA	44.00	44.00	44.00	0.00	3	C60934	12/25/2019	44.00	44.00	44.00	44.00	44.00
2	20TBPHGS32XMR-L2	Tratamento Superficial CORONA	44.00	46.00	44.80	1.10	4	C60935	12/25/2019	46.00	44.00	44.00	44.00	46.00
2	20TBPHGS32XMR-L2	Tratamento Superficial CORONA	44.00	44.00	44.00	0.00	5	C60936	12/25/2019	44.00	44.00	44.00	44.00	44.00
2	20TBPHGS32XMR-L2	Espessura	26.30	26.30	26.30	0.00	1	C60932	12/25/2019	26.30				
2	20TBPHGS32XMR-L2	Espessura	27.90	27.90	27.90	0.00	2	C60933	12/25/2019	27.90				
2	20TBPHGS32XMR-L2	Espessura	26.40	26.40	26.40	0.00	3	C60934	12/25/2019	26.40				
2	20TBPHGS32XMR-L2	Espessura	27.80	27.80	27.80	0.00	4	C60935	12/25/2019	27.80				
2	20TBPHGS32XMR-L2	Espessura	26.10	28.10	26.84	0.80	5	C60936	12/25/2019	26.10	27.10	26.30	28.10	26.60
2	20TBPHGS32XMR-L2	Gramatura	19.70	19.70	19.70	0.00	1	C60932	12/25/2019	19.70				
2	20TBPHGS32XMR-L2	Gramatura	19.40	19.80	19.62	0.16	2	C60933	12/25/2019	19.70	19.40	19.70	19.50	19.80
2	20TBPHGS32XMR-L2	Gramatura	19.50	19.90	19.80	0.17	3	C60934	12/25/2019	19.90	19.80	19.90	19.90	19.50
2	20TBPHGS32XMR-L2	Gramatura	19.70	19.90	19.80	0.10	4	C60935	12/25/2019	19.90	19.80	19.90	19.70	19.70
2	20TBPHGS32XMR-L2	Gramatura	19.50	19.60	19.52	0.04	5	C60936	12/25/2019	19.60	19.50	19.50	19.50	19.50
2	20TBPHGS32XMR-L2	Rendimento	50.80	50.80	50.80	0.00	1	C60932	12/25/2019	50.80				
2	20TBPHGS32XMR-L2	Rendimento	51.00	51.00	51.00	0.00	2	C60933	12/25/2019	51.00				
2	20TBPHGS32XMR-L2	Rendimento	50.50	50.50	50.50	0.00	3	C60934	12/25/2019	50.50				
2	20TBPHGS32XMR-L2	Rendimento	50.50	50.50	50.50	0.00	4	C60935	12/25/2019	50.50				
2	20TBPHGS32XMR-L2	Rendimento	51.20	51.20	51.20	0.00	5	C60936	12/25/2019	51.20				
2	20TBPHGS32XMR-L2	Densidade	0.75	0.75	0.75	0.00	1	C60932	12/25/2019	0.75				
2	20TBPHGS32XMR-L2	Densidade	0.70	0.70	0.70	0.00	2	C60933	12/25/2019	0.70				
2	20TBPHGS32XMR-L2	Densidade	0.75	0.75	0.75	0.00	3	C60934	12/25/2019	0.75				
2	20TBPHGS32XMR-L2	Densidade	0.71	0.71	0.71	0.00	4	C60935	12/25/2019	0.71				
2	20TBPHGS32XMR-L2	Densidade	0.73	0.73	0.73	0.00	5	C60936	12/25/2019	0.73				
2	20TBPHGS32XMR-L2	COF NT/NT - DIN. Imediato	0.20	0.23	0.22	0.01	1	C60932	12/25/2019	0.21	0.20	0.23	0.23	0.22
2	20TBPHGS32XMR-L2	COF COR/COR - Din. - Imediato	0.30	0.38	0.33	0.03	1	C60932	12/25/2019	0.30	0.38	0.32	0.33	0.30
2	20TBPHGS32XMR-L2	COF NT/NT - Est. Imediato	0.26	0.32	0.29	0.03	1	C60932	12/25/2019	0.32	0.26	0.31	0.28	0.27
2	20TBPHGS32XMR-L2	COF COR/COR - Est. - Imediato	0.37	0.46	0.40	0.03	1	C60932	12/25/2019	0.39	0.46	0.40	0.39	0.37
2	20TBPHGS32XMR-L2	COF NT/NT - Din.	0.16	0.16	0.16	0.00	1	C60932	12/25/2019	0.16	0.16	0.16		
2	20TBPHGS32XMR-L2	COF COR/COR - Din.	0.20	0.20	0.20	0.00	1	C60932	12/25/2019	0.20	0.20	0.20		
2	20TBPHGS32XMR-L2	COF  NT/NT - Est.	0.18	0.23	0.20	0.03	1	C60932	12/25/2019	0.19	0.18	0.23		
2	20TBPHGS32XMR-L2	COF COR/COR - Est.	0.20	0.33	0.28	0.07	1	C60932	12/25/2019	0.33	0.20	0.31		
2	20TBPHGS32XMR-L2	Força de Tração DM	83.00	97.00	89.00	7.21	1	C60932	12/25/2019	87.00	83.00	97.00		
2	20TBPHGS32XMR-L2	Força de Tração DT	137.00	154.00	143.67	9.07	1	C60932	12/25/2019	154.00	137.00	140.00		
2	20TBPHGS32XMR-L2	Alongamento DM	101.00	122.00	109.67	10.97	1	C60932	12/25/2019	106.00	101.00	122.00		
2	20TBPHGS32XMR-L2	Alongamento DT	23.00	28.00	25.33	2.52	1	C60932	12/25/2019	28.00	23.00	25.00		
2	20TBPHGS32XMR-L2	Módulo Elástico DM	982.00	1232.00	1085.00	130.68	1	C60932	12/25/2019	982.00	1041.00	1232.00
