Repository: bombassaro/minitab-replace

# Minitab replacer
Para substituir os cálculos pré importação no minitab

### Requisitos
*  Instalar o NodeJS
*  Instalar o Yarn

### Comandos
*  Para instalar o projeto execute
*  `yarn install`
*  Para rodar o projeto execute
*  `yarn dev`

File: public/1587327991843-2019set.txt (part 22 of 27)
1	17EP 207/32MR	Tratamento Superficial CORONA	40.00	40.00	40.00	0.00	1	J56333	9/12/2019	40.00	40.00	40.00	40.00	40.00
1	17EP 207/32MR	Tratamento Superficial CORONA	40.00	40.00	40.00	0.00	2	J56334	9/12/2019	40.00	40.00	40.00	40.00	40.00
1	17EP 207/32MR	Tratamento Superficial CORONA	40.00	40.00	40.00	0.00	3	J56335	9/12/2019	40.00	40.00	40.00	40.00	40.00
1	17EP 207/32MR	Tratamento Superficial CORONA	40.00	40.00	40.00	0.00	4	J56336	9/12/2019	40.00				
2	50TSY32XMR-L2	Rendimento	22.30	22.30	22.30	0.00	1	C59736	9/18/2019	22.30				
2	50TSY32XMR-L2	Rendimento	22.70	22.70	22.70	0.00	2	C59737	9/18/2019	22.70				
2	50TSY32XMR-L2	Rendimento	22.60	22.60	22.60	0.00	3	C59738	9/19/2019	22.60				
2	50TSY32XMR-L2	Densidade	0.91	0.91	0.91	0.00	1	C59736	9/18/2019	0.91				
2	50TSY32XMR-L2	Densidade	0.91	0.91	0.91	0.00	2	C59737	9/18/2019	0.91				
2	50TSY32XMR-L2	Densidade	0.91	0.91	0.91	0.00	3	C59738	9/19/2019	0.91				
2	50TSY32XMR-L2	COF NT/NT - DIN. Imediato	0.30	0.38	0.33	0.03	1	C59736	9/18/2019	0.32	0.30	0.36	0.31	0.38
2	50TSY32XMR-L2	COF NT/NT - DIN. Imediato	0.31	0.38	0.34	0.03	2	C59737	9/18/2019	0.33	0.31	0.38	0.33	0.34
2	50TSY32XMR-L2	COF NT/NT - DIN. Imediato	0.31	0.40	0.35	0.04	3	C59738	9/19/2019	0.35	0.31	0.40	0.32	0.36
2	50TSY32XMR-L2	COF COR/COR - Din. - Imediato	0.42	0.52	0.47	0.04	1	C59736	9/18/2019	0.47	0.42	0.46	0.52	0.50
2	50TSY32XMR-L2	COF COR/COR - Din. - Imediato	0.42	0.63	0.50	0.09	2	C59737	9/18/2019	0.42	0.52	0.63	0.49	0.42
2	50TSY32XMR-L2	COF COR/COR - Din. - Imediato	0.42	0.50	0.47	0.03	3	C59738	9/19/2019	0.48	0.50	0.45	0.50	0.42
2	50TSY32XMR-L2	COF NT/NT - Est. Imediato	0.48	0.48	0.48	0.00	1	C59736	9/18/2019	0.48				
2	50TSY32XMR-L2	COF NT/NT - Est. Imediato	0.49	0.49	0.49	0.00	2	C59737	9/18/2019	0.49				
2	50TSY32XMR-L2	COF NT/NT - Est. Imediato	0.46	0.46	0.46	0.00	3	C59738	9/19/2019	0.46				
2	50TSY32XMR-L2	COF COR/COR - Est. - Imediato	0.58	0.58	0.58	0.00	1	C59736	9/18/2019	0.58				
2	50TSY32XMR-L2	COF COR/COR - Est. - Imediato	0.60	0.60	0.60	0.00	2	C59737	9/18/2019	0.60				
2	50TSY32XMR-L2	COF COR/COR - Est. - Imediato	0.60	0.60	0.60	0.00	3	C59738	9/19/2019	0.60				
2	50TSY32XMR-L2	COF NT/NT - Din.	0.22	0.28	0.25	0.03	1	C59736	9/18/2019	0.26	0.22	0.28		
2	50TSY32XMR-L2	COF NT/NT - Din.	0.22	0.31	0.26	0.05	2	C59737	9/18/2019	0.31	0.22	0.26		
2	50TSY32XMR-L2	COF NT/NT - Din.	0.22	0.31	0.28	0.05	3	C59738	9/19/2019	0.30	0.22	0.31		
2	50TSY32XMR-L2	COF COR/COR - Din.	0.22	0.35	0.30	0.07	1	C59736	9/18/2019	0.35	0.32	0.22		
2	50TSY32XMR-L2	COF COR/COR - Din.	0.30	0.34	0.32	0.02	2	C59737	9/18/2019	0.34	0.33	0.30		
2	50TSY32XMR-L2	COF COR/COR - Din.	0.30	0.31	0.31	0.01	3	C59738	9/19/2019	0.31	0.30	0.31		
2	50TSY32XMR-L2	COF  NT/NT - Est.	0.30	0.43	0.37	0.07	1	C59736	9/18/2019	0.37	0.30	0.43		
2	50TSY32XMR-L2	COF  NT/NT - Est.	0.30	0.42	0.34	0.07	2	C59737	9/18/2019	0.42	0.30	0.31		
2	50TSY32XMR-L2	COF  NT/NT - Est.	0.31	0.44	0.37	0.07	3	C59738	9/19/2019	0.31	0.44	0.36		
2	50TSY32XMR-L2	COF COR/COR - Est.	0.40	0.46	0.43	0.03	1	C59736	9/18/2019	0.42	0.40	0.46		
2	50TSY32XMR-L2	COF COR/COR - Est.	0.36	0.44	0.40	0.04	2	C59737	9/18/2019	0.44	0.36	0.39		
2	50TSY32XMR-L2	COF COR/COR - Est.	0.37	0.50	0.45	0.07	3	C59738	9/19/2019	0.49	0.37	0.50		
2	50TSY32XMR-L2	Força de Tração DM	129.00	134.00	131.67	2.52	1	C59736	9/18/2019	129.00	132.00	134.00		
2	50TSY32XMR-L2	Força de Tração DM	115.00	121.00	119.00	3.46	2	C59737	9/18/2019	121.00	115.00	121.00		
2	50TSY32XMR-L2	Força de Tração DM	125.00	128.00	126.67	1.53	3	C59738	9/19/2019	125.00	128.00	127.00		
2	50TSY32XMR-L2	Força de Tração DT	248.00	272.00	259.00	12.12	1	C59736	9/18/2019	257.00	248.00	272.00		
2	50TSY32XMR-L2	Força de Tração DT	238.00	282.00	261.00	22.07	2	C59737	9/18/2019	282.00	238.00	263.00		
2	50TSY32XMR-L2	Força de Tração DT	235.00	270.00	256.33	18.72	3	C59738	9/19/2019	235.00	270.00	264.00		
2	50TSY32XMR-L2	Alongamento DM	191.00	232.00	216.67	22.37	1	C59736	9/18/2019	232.00	227.00	191.00		
2	50TSY32XMR-L2	Alongamento DM	170.00	184.00	177.67	7.09	2	C59737	9/18/2019	184.00	170.00	179.00		
2	50TSY32XMR-L2	Alongamento DM	187.00	204.00	192.67	9.81	3	C59738	9/19/2019	187.00	204.00	187.00		
2	50TSY32XMR-L2	Alongamento DT	41.00	48.00	44.33	3.51	1	C59736	9/18/2019	44.00	41.00	48.00		
2	50TSY32XMR-L2	Alongamento DT	33.00	53.00	42.67	10.02	2	C59737	9/18/2019	53.00	33.00	42.00		
2	50TSY32XMR-L2	Alongamento DT	29.00	39.00	35.33	5.51	3	C59738	9/19/2019	29.00	38.00	39.00		
2	50TSY32XMR-L2	Módulo Elástico DM	1606.00	1606.00	1606.00	0.00	1	C59736	9/18/2019	1606.00				
2	50TSY32XMR-L2	Módulo Elástico DM	1656.00	1656.00	1656.00	0.00	2	C59737	9/18/2019	1656.00				
2	50TSY32XMR-L2	Módulo Elástico DM	1488.00	1488.00	1488.00	0.00	3	C59738	9/19/2019	1488.00				
2	50TSY32XMR-L2	Módulo Elástico DT	1978.00	2026.00	2009.67	27.43	1	C59736	9/18/2019	2026.00	1978.00	2025.00		
2	50TSY32XMR-L2	Módulo Elástico DT	3315.00	3315.00	3315.00	0.00	2	C59737	9/18/2019	3315.00				
2	50TSY32XMR-L2	Módulo Elástico DT	2087.00	2379.00	2188.67	164.96	3	C59738	9/19/2019	2379.00	2100.00	2087.00		
2	50TSY32XMR-L2	Estabilidade Dimensional DM	5.00	5.00	5.00	0.00	1	C59736	9/18/2019	5.00				
2	50TSY32XMR-L2	Estabilidade Dimensional DM	5.00	5.00	5.00	0.00	2	C59737	9/18/2019	5.00				
2	50TSY32XMR-L2	Estabilidade Dimensional DM	4.00	4.00	4.00	0.00	3	C59738	9/19/2019	4.00				
2	50TSY32XMR-L2	Estabilidade Dimensional DT	2.00	2.00	2.00	0.00	1	C59736	9/18/2019	2.00				
2	50TSY32XMR-L2	Estabilidade Dimensional DT	3.00	3.00	3.00	0.00	2	C59737	9/18/2019	3.00				
2	50TSY32XMR-L2	Estabilidade Dimensional DT	2.00	2.00	2.00	0.00	3	C59738	9/19/2019	2.00				
2	50TSY32XMR-L2	Brilho 45°	103.00	103.00	103.00	0.00	1	C59736	9/18/2019	103.00				
2	50TSY32XMR-L2	Brilho 45°	102.00	102.00	102.00	0.00	2	C59737	9/18/2019	102.00				
2	50TSY32XMR-L2	Brilho 45°	102.00	102.00	102.00	0.00	3	C59738	9/19/2019	102.00				
2	50TSY32XMR-L2	Haze/difusão	2.20	2.20	2.20	0.00	1	C59736	9/18/2019	2.20				
2	50TSY32XMR-L2	Haze/difusão	2.30	2.30	2.30	0.00	2	C59737	9/18/2019	2.30				
2	50TSY32XMR-L2	Haze/difusão	2.30	2.30	2.30	0.00	3	C59738	9/19/2019	2.30				
2	50TSY32XMR-L2	Força de Selagem NT/NT	492.00	692.00	578.00	76.94	1	C59736	9/18/2019	524.00	492.00	692.00	587.00	595.00
2	50TSY32XMR-L2	Força de Selagem NT/NT	417.00	728.00	533.80	124.18	2	C59737	9/18/2019	511.00	571.00	728.00	442.00	417.00
2	50TSY32XMR-L2	Força de Selagem NT/NT	338.00	1206.00	819.00	355.62	3	C59738	9/19/2019	1126.00	650.00	1206.00	775.00	338.00
2	50TSY32XMR-L2	Força de selagem COR/COR	547.00	775.00	639.40	87.06	1	C59736	9/18/2019	547.00	583.00	654.00	775.00	638.00
2	50TSY32XMR-L2	Força de selagem COR/COR	333.00	571.00	461.80	85.34	2	C59737	9/18/2019	466.00	454.00	485.00	571.00	333.00
2	50TSY32XMR-L2	Força de selagem COR/COR	417.00	766.00	525.80	142.04	3	C59738	9/19/2019	766.00	455.00	449.00	417.00	542.00
2	50TSY32XMR-L2	TIS NT/NT	103.30	103.30	103.30	0.00	1	C59736	9/18/2019	103.30				
2	50TSY32XMR-L2	TIS COR/COR	116.80	116.80	116.80	0.00	1	C59736	9/18/2019	116.80				
2	50TSY32XMR-L2	Espessura Calculada	47.00	47.00	47.00	0.00	1	C59736	9/18/2019	47.00				
3	15TSB21MR-L3	Tratamento Superficial CHAMA	44.00	46.00	44.80	1.10	1	I48281	9/21/2019	44.00	46.00	46.00	44.00	44.00
3	15TSB21MR-L3	Tratamento Superficial CHAMA	42.00	44.00	43.20	1.10	2	I48282	9/22/2019	44.00	44.00	44.00	42.00	42.00
3	15TSB21MR-L3	Tratamento Superficial CHAMA	38.00	40.00	39.20	1.10	3	I48283	9/22/2019	40.00	40.00	38.00	38.00	40.00
3	15TSB21MR-L3	Tratamento Superficial CHAMA	38.00	40.00	38.80	1.10	4	I48284	9/22/2019	40.00	38.00	38.00	38.00	40.00
3	15TSB21MR-L3	Tratamento Superficial CHAMA	40.00	40.00	40.00	0.00	5	I48285	9/22/2019	40.00	40.00	40.00	40.00	40.00
3	15TSB21MR-L3	Tratamento Superficial CHAMA	38.00	42.00	38.80	1.79	6	I48286	9/22/2019	42.00	38.00	38.00	38.00	38.00
3	15TSB21MR-L3	Tratamento Superficial CHAMA	38.00	40.00	39.20	1.10	7	I48287	9/22/2019	38.00	38.00	40.00	40.00	40.00
3	15TSB21MR-L3	Tratamento Superficial CHAMA	38.00	44.00	41.60	2.61	8	I48288	9/22/2019	44.00	42.00	40.00	38.00	44.00
3	15TSB21MR-L3	Tratamento Superficial CHAMA	38.00	44.00	40.40	2.61	9	I48291	9/22/2019	44.00	38.00	40.00	38.00	42.00
3	15TSB21MR-L3	Tratamento Superficial CHAMA	42.00	44.00	42.80	1.10	10	I48292	9/22/2019	44.00	42.00	42.00	42.00	44.00
3	15TSB21MR-L3	Espessura	14.80	14.80	14.80	0.00	1	I48281	9/21/2019	14.80				
3	15TSB21MR-L3	Espessura	15.60	15.60	15.60	0.00	2	I48282	9/22/2019	15.60				
3	15TSB21MR-L3	Espessura	15.40	15.40	15.40	0.00	3	I48283	9/22/2019	15.40				
3	15TSB21MR-L3	Espessura	15.30	15.30	15.30	0.00	4	I48284	9/22/2019	15.30				
3	15TSB21MR-L3	Espessura	15.20	15.20	15.20	0.00	5	I48285	9/22/2019	15.20				
3	15TSB21MR-L3	Espessura	15.20	15.20	15.20	0.00	6	I48286	9/22/2019	15.20				
3	15TSB21MR-L3	Espessura	15.30	15.30	15.30	0.00	7	I48287	9/22/2019	15.30				
3	15TSB21MR-L3	Espessura	15.20	15.20	15.20	0.00	8	I48288	9/22/2019	15.20				
3	15TSB21MR-L3	Espessura	15.10	15.10	15.10	0.00	9	I48291	9/22/2019	15.10				
3	15TSB21MR-L3	Espessura	15.10	15.10	15.10	0.00	10	I48292	9/22/2019	15.10				
3	15TSB21MR-L3	Gramatura	13.40	13.40	13.40	0.00	1	I48281	9/21/2019	13.40				
3	15TSB21MR-L3	Gramatura	14.10	14.10	14.10	0.00	2	I48282	9/22/2019	14.10				
3	15TSB21MR-L3	Gramatura	13.90	13.90	13.90	0.00	3	I48283	9/22/2019	13.90				
3	15TSB21MR-L3	Gramatura	13.90	13.90	13.90	0.00	4	I48284	9/22/2019	13.90				
3	15TSB21MR-L3	Gramatura	13.70	13.70	13.70	0.00	5	I48285	9/22/2019	13.70				
3	15TSB21MR-L3	Gramatura	13.80	13.80	13.80	0.00	6	I48286	9/22/2019	13.80				
3	15TSB21MR-L3	Gramatura	13.80	13.80	13.80	0.00	7	I48287	9/22/2019	13.80				
3	15TSB21MR-L3	Gramatura	13.80	13.80	13.80	0.00	8	I48288	9/22/2019	13.80				
3	15TSB21MR-L3	Gramatura	13.70	13.70	13.70	0.00	9	I48291	9/22/2019	13.70				
3	15TSB21MR-L3	Gramatura	13.60	13.60	13.60	0.00	10	I48292	9/22/2019	13.60				
3	15TSB21MR-L3	Rendimento	74.60	74.60	74.60	0.00	1	I48281	9/21/2019	74.60				
3	15TSB21MR-L3	Densidade	0.91	0.91	0.91	0.00	1	I48281	9/21/2019	0.91				
3	15TSB21MR-L3	COF NT/NT - DIN. Imediato	0.27	0.32	0.28	0.02	1	I48281	9/21/2019	0.27	0.28	0.28	0.32	0.27
3	15TSB21MR-L3	COF NT/NT - DIN. Imediato	0.24	0.61	0.37	0.15	2	I48286	9/22/2019	0.42	0.26	0.61	0.30	0.24
3	15TSB21MR-L3	COF NT/NT - Est. Imediato	0.44	0.54	0.49	0.05	1	I48281	9/21/2019	0.49	0.54	0.53	0.44	0.44
3	15TSB21MR-L3	COF NT/NT - Est. Imediato	0.35	0.70	0.53	0.16	2	I48286	9/22/2019	0.64	0.37	0.70	0.61	0.35
3	15TSB21MR-L3	COF NT/NT - Din.	0.34	0.34	0.34	0.00	1	I48281	9/21/2019	0.34				
3	15TSB21MR-L3	COF NT/NT - Din.	0.40	0.40	0.40	0.00	2	I48282	9/22/2019	0.40				
3	15TSB21MR-L3	COF  NT/NT - Est.	0.52	0.52	0.52	0.00	1	I48281	9/21/2019	0.52				
3	15TSB21MR-L3	COF  NT/NT - Est.	0.60	0.60	0.60	0.00	2	I48282	9/22/2019	0.60				
3	15TSB21MR-L3	Força de Tração DM	135.00	144.00	138.67	4.73	1	I48281	9/21/2019	144.00	137.00	135.00		
3	15TSB21MR-L3	Força de Tração DT	218.00	279.00	247.33	30.57	1	I48281	9/21/2019	218.00	279.00	245.00		
3	15TSB21MR-L3	Alongamento DM	138.00	156.00	145.33	9.45	1	I48281	9/21/2019	156.00	142.00	138.00		
3	15TSB21MR-L3	Alongamento DT	25.00	39.00	31.67	7.02	1	I48281	9/21/2019	25.00	39.00	31.00		
3	15TSB21MR-L3	Módulo Elástico DM	1431.00	1535.00	1471.33	55.79	1	I48281	9/21/2019	1535.00	1431.00	1448.00		
3	15TSB21MR-L3	Módulo Elástico DT	2521.00	2771.00	2646.00	125.00	1	I48281	9/21/2019	2771.00	2521.00	2646.00		
3	15TSB21MR-L3	Estabilidade Dimensional DM	5.00	5.00	5.00	0.00	1	I48281	9/21/2019	5.00	5.00	5.00		
3	15TSB21MR-L3	Estabilidade Dimensional DT	3.00	3.00	3.00	0.00	1	I48281	9/21/2019	3.00	3.00	3.00		
3	15TSB21MR-L3	Brilho 45°	100.00	100.00	100.00	0.00	1	I48281	9/21/2019	100.00	100.00	100.00		
3	15TSB21MR-L3	Haze/difusão	1.40	1.70	1.53	0.15	1	I48281	9/21/2019	1.40	1.70	1.50		
3	15TSB21MR-L3	Força de Selagem NT/NT	300.00	550.00	380.20	101.39	1	I48281	9/21/2019	366.00	300.00	380.00	305.00	550.00
3	15TSB21MR-L3	Força de Selagem NT/NT	307.00	371.00	326.40	25.80	2	I48286	9/22/2019	319.00	324.00	311.00	371.00	307.00
3	15TSB21MR-L3	TIS NT/NT	104.70	104.70	104.70	0.00	1	I48281	9/21/2019	104.70				
3	15TSB21MR-L3	COF NT/NT - din - 24h	0.34	0.34	0.34	0.00	1	I48281	9/21/2019	0.34				
3	15TSB21MR-L3	COF NT/NT - din - 24h	0.40	0.40	0.40	0.00	2	I48282	9/22/2019	0.40				
3	15TSB21MR-L3	COF NT/NT - est. - 24h	0.52	0.52	0.52	0.00	1	I48281	9/21/2019	0.52				
3	15TSB21MR-L3	COF NT/NT - est. - 24h	0.60	0.60	0.60	0.00	2	I48282	9/22/2019	0.60				
3	15TSB21MR-L3	Tensão superficial CHAMA LO	40.00	40.00	40.00	0.00	1	I48281	9/21/2019	40.00				
3	15TSB21MR-L3	Tensão superficial CHAMA LO	40.00	40.00	40.00	0.00	2	I48282	9/22/2019	40.00				
3	15TSB21MR-L3	Tensão superficial CHAMA LO	40.00	40.00	40.00	0.00	3	I48283	9/22/2019	40.00				
3	15TSB21MR-L3	Tensão superficial CHAMA LO	38.00	38.00	38.00	0.00	4	I48284	9/22/2019	38.00				
3	15TSB21MR-L3	Tensão superficial CHAMA LO	38.00	38.00	38.00	0.00	5	I48285	9/22/2019	38.00				
3	15TSB21MR-L3	Tensão superficial CHAMA LO	38.00	38.00	38.00	0.00	6	I48286	9/22/2019	38.00				
3	15TSB21MR-L3	Tensão superficial CHAMA LO	38.00	38.00	38.00	0.00	7	I48287	9/22/2019	38.00				
3	15TSB21MR-L3	Tensão superficial CHAMA LO	38.00	38.00	38.00	0.00	8	I48288	9/22/2019	38.00				
3	15TSB21MR-L3	Tensão superficial CHAMA LO	38.00	38.00	38.00	0.00	9	I48291	9/22/2019	38.00				
3	15TSB21MR-L3	Tensão superficial CHAMA LO	38.00	38.00	38.00	0.00	10	I48292	9/22/2019	38.00				
3	15TSB21MR-L3	Tensão superficial CHAMA LM	40.00	40.00	40.00	0.00	1	I48281	9/21/2019	40.00				
3	15TSB21MR-L3	Tensão superficial CHAMA LM	40.00	40.00	40.00	0.00	2	I48282	9/22/2019	40.00				
3	15TSB21MR-L3	Tensão superficial CHAMA LM	40.00	40.00	40.00	0.00	3	I48283	9/22/2019	40.00				
3	15TSB21MR-L3	Tensão superficial CHAMA LM	40.00	40.00	40.00	0.00	4	I48284	9/22/2019	40.00				
3	15TSB21MR-L3	Tensão superficial CHAMA LM	38.00	38.00	38.00	0.00	5	I48285	9/22/2019	38.00				
3	15TSB21MR-L3	Tensão superficial CHAMA LM	38.00	38.00	38.00	0.00	6	I48286	9/22/2019	38.00				
3	15TSB21MR-L3	Tensão superficial CHAMA LM	38.00	38.00	38.00	0.00	7	I48287	9/22/2019	38.00				
3	15TSB21MR-L3	Tensão superficial CHAMA LM	42.00	42.00	42.00	0.00	8	I48288	9/22/2019	42.00				
3	15TSB21MR-L3	Tensão superficial CHAMA LM	40.00	40.00	40.00	0.00	9	I48291	9/22/2019	40.00				
3	15TSB21MR-L3	Tensão superficial CHAMA LM	42.00	42.00	42.00	0.00	10	I48292	9/22/2019	42.00				
3	15TSB21MR-L3	Tensão superf CHAMA prod final	42.00	42.00	42.00	0.00	1	I48281	9/21/2019	42.00				
3	15TSB21MR-L3	Tensão superf CHAMA prod final	42.00	42.00	42.00	0.00	2	I48282	9/22/2019	42.00				
3	17TPY02MR-L3	Tratamento Superficial CORONA	42.00	44.00	43.60	0.89	1	I48197	9/16/2019	42.00	44.00	44.00	44.00	44.00
3	17TPY02MR-L3	Tratamento Superficial CORONA	44.00	44.00	44.00	0.00	2	I48198	9/16/2019	44.00	44.00	44.00	44.00	44.00
3	17TPY02MR-L3	Tratamento Superficial CORONA	44.00	46.00	45.20	1.10	3	I48199	9/16/2019	44.00	46.00	44.00	46.00	46.00
3	17TPY02MR-L3	Tratamento Superficial CORONA	44.00	46.00	45.20	1.10	4	I48200	9/16/2019	46.00	44.00	44.00	46.00	46.00
3	17TPY02MR-L3	Tratamento Superficial CORONA	44.00	44.00	44.00	0.00	5	I48201	9/16/2019	44.00	44.00	44.00	44.00	44.00
3	17TPY02MR-L3	Tratamento Superficial CORONA	38.00	40.00	38.80	1.10	6	I48202	9/16/2019	38.00	40.00	40.00	38.00	38.00
3	17TPY02MR-L3	Tratamento Superficial CORONA	38.00	40.00	39.60	0.89	7	I48203	9/16/2019	38.00	40.00	40.00	40.00	40.00
3	17TPY02MR-L3	Tratamento Superficial CORONA	38.00	40.00	38.40	0.89	8	I48204	9/16/2019	38.00	40.00	38.00	38.00	38.00
3	17TPY02MR-L3	Tratamento Superficial CORONA	42.00	42.00	42.00	0.00	9	I48205	9/17/2019	42.00	42.00	42.00	42.00	42.00
3	17TPY02MR-L3	Tratamento Superficial CORONA	38.00	40.00	38.80	1.10	10	I48206	9/17/2019	38.00	40.00	40.00	38.00	38.00
3	17TPY02MR-L3	Tratamento Superficial CORONA	40.00	42.00	40.40	0.89	11	I48207	9/17/2019	40.00	42.00	40.00	40.00	40.00
3	17TPY02MR-L3	Tratamento Superficial CORONA	40.00	42.00	40.80	1.10	12	I48208	9/17/2019	40.00	42.00	42.00	40.00	40.00
3	17TPY02MR-L3	Tratamento Superficial CORONA	40.00	42.00	41.20	1.10	13	I48209	9/17/2019	42.00	42.00	42.00	40.00	40.00
3	17TPY02MR-L3	Espessura	16.70	16.70	16.70	0.00	1	I48197	9/16/2019	16.70				
3	17TPY02MR-L3	Espessura	16.90	16.90	16.90	0.00	2	I48198	9/16/2019	16.90				
3	17TPY02MR-L3	Espessura	17.20	17.20	17.20	0.00	3	I48199	9/16/2019	17.20				
3	17TPY02MR-L3	Espessura	17.10	17.10	17.10	0.00	4	I48200	9/16/2019	17.10				
3	17TPY02MR-L3	Espessura	17.10	17.10	17.10	0.00	5	I48201	9/16/2019	17.10				
3	17TPY02MR-L3	Espessura	17.10	17.10	17.10	0.00	6	I48202	9/16/2019	17.10				
3	17TPY02MR-L3	Espessura	16.80	16.80	16.80	0.00	7	I48203	9/16/2019	16.80				
3	17TPY02MR-L3	Espessura	16.90	16.90	16.90	0.00	8	I48204	9/16/2019	16.90				
3	17TPY02MR-L3	Espessura	16.80	16.80	16.80	0.00	9	I48205	9/17/2019	16.80				
3	17TPY02MR-L3	Espessura	16.70	16.70	16.70	0.00	10	I48206	9/17/2019	16.70				
3	17TPY02MR-L3	Espessura	16.80	16.80	16.80	0.00	11	I48207	9/17/2019	16.80				
3	17TPY02MR-L3	Espessura	16.80	16.80	16.80	0.00	12	I48208	9/17/2019	16.80				
3	17TPY02MR-L3	Espessura	17.00	17.00	17.00	0.00	13	I48209	9/17/2019	17.00				
3	17TPY02MR-L3	Gramatura	15.10	15.10	15.10	0.00	1	I48197	9/16/2019	15.10				
3	17TPY02MR-L3	Gramatura	15.30	15.30	15.30	0.00	2	I48198	9/16/2019	15.30				
3	17TPY02MR-L3	Gramatura	15.60	15.60	15.60	0.00	3	I48199	9/16/2019	15.60				
3	17TPY02MR-L3	Gramatura	15.50	15.50	15.50	0.00	4	I48200	9/16/2019	15.50				
3	17TPY02MR-L3	Gramatura	15.50	15.50	15.50	0.00	5	I48201	9/16/2019	15.50				
3	17TPY02MR-L3	Gramatura	15.40	15.40	15.40	0.00	6	I48202	9/16/2019	15.40				
3	17TPY02MR-L3	Gramatura	15.20	15.20	15.20	0.00	7	I48203	9/16/2019	15.20				
3	17TPY02MR-L3	Gramatura	15.30	15.30	15.30	0.00	8	I48204	9/16/2019	15.30				
3	17TPY02MR-L3	Gramatura	15.20	15.20	15.20	0.00	9	I48205	9/17/2019	15.20				
3	17TPY02MR-L3	Gramatura	15.10	15.10	15.10	0.00	10	I48206	9/17/2019	15.10				
3	17TPY02MR-L3	Gramatura	15.20	15.20	15.20	0.00	11	I48207	9/17/2019	15.20				
3	17TPY02MR-L3	Gramatura	15.20	15.20	15.20	0.00	12	I48208	9/17/2019	15.20				
3	17TPY02MR-L3	Gramatura	15.40	15.40	15.40	0.00	13	I48209	9/17/2019	15.40				
3	17TPY02MR-L3	Rendimento	66.20	66.20	66.20	0.00	1	I48197	9/16/2019	66.20				
3	17TPY02MR-L3	Rendimento	64.90	64.90	64.90	0.00	2	I48202	9/16/2019	64.90				
3	17TPY02MR-L3	Densidade	0.90	0.90	0.90	0.00	1	I48197	9/16/2019	0.90				
3	17TPY02MR-L3	Densidade	0.90	0.90	0.90	0.00	2	I48202	9/16/2019	0.90				
3	17TPY02MR-L3	COF NT/NT - DIN. Imediato	0.30	0.55	0.42	0.09	1	I48197	9/16/2019	0.30	0.55	0.42	0.40	0.43
3	17TPY02MR-L3	COF NT/NT - DIN. Imediato	0.44	0.55	0.50	0.05	2	I48202	9/16/2019	0.55	0.50	0.53	0.46	0.44
3	17TPY02MR-L3	COF COR/COR - Din. - Imediato	0.20	0.46	0.29	0.10	1	I48197	9/16/2019	0.46	0.20	0.25	0.25	0.30
3	17TPY02MR-L3	COF COR/COR - Din. - Imediato	0.24	0.39	0.33	0.07	2	I48202	9/16/2019	0.36	0.38	0.24	0.28	0.39
3	17TPY02MR-L3	COF NT/NT - Est. Imediato	0.40	0.79	0.65	0.15	1	I48197	9/16/2019	0.79	0.40	0.70	0.67	0.67
3	17TPY02MR-L3	COF NT/NT - Est. Imediato	0.64	0.94	0.81	0.16	2	I48202	9/16/2019	0.94	0.90	0.65	0.64	0.94
3	17TPY02MR-L3	COF COR/COR - Est. - Imediato	0.40	0.72	0.56	0.13	1	I48197	9/16/2019	0.72	0.40	0.48	0.53	0.68
3	17TPY02MR-L3	COF COR/COR - Est. - Imediato	0.68	0.81	0.74	0.05	2	I48202	9/16/2019	0.74	0.81	0.69	0.68	0.76
3	17TPY02MR-L3	COF NT/NT - Din.	0.29	0.32	0.31	0.02	1	I48197	9/16/2019	0.29	0.32	0.31		
3	17TPY02MR-L3	COF COR/COR - Din.	0.29	0.37	0.34	0.04	1	I48197	9/16/2019	0.37	0.29	0.35		
3	17TPY02MR-L3	COF  NT/NT - Est.	0.40	0.96	0.59	0.32	1	I48197	9/16/2019	0.42	0.40	0.96		
3	17TPY02MR-L3	COF COR/COR - Est.	0.70	0.86	0.77	0.08	1	I48197	9/16/2019	0.75	0.70	0.86		
3	17TPY02MR-L3	Força de Tração DM	138.00	154.00	148.00	8.72	1	I48197	9/16/2019	138.00	154.00	152.00		
3	17TPY02MR-L3	Força de Tração DM	128.00	146.00	137.33	9.02	2	I48202	9/16/2019	138.00	146.00	128.00		
3	17TPY02MR-L3	Força de Tração DT	270.00	309.00	285.00	21.00	1	I48197	9/16/2019	276.00	309.00	270.00		
3	17TPY02MR-L3	Força de Tração DT	252.00	321.00	275.67	39.27	2	I48202	9/16/2019	252.00	321.00	254.00		
3	17TPY02MR-L3	Alongamento DM	139.00	182.00	164.00	22.34	1	I48197	9/16/2019	139.00	182.00	171.00		
3	17TPY02MR-L3	Alongamento DM	124.00	164.00	141.67	20.40	2	I48202	9/16/2019	137.00	164.00	124.00		
3	17TPY02MR-L3	Alongamento DT	40.00	53.00	44.67	7.23	1	I48197	9/16/2019	40.00	53.00	41.00		
3	17TPY02MR-L3	Alongamento DT	32.00	52.00	39.33	11.02	2	I48202	9/16/2019	34.00	52.00	32.00		
3	17TPY02MR-L3	Módulo Elástico DM	1359.00	1661.00	1507.67	151.05	1	I48197	9/16/2019	1503.00	1661.00	1359.00		
3	17TPY02MR-L3	Módulo Elástico DT	2816.00	3113.00	2947.00	151.56	1	I48197	9/16/2019	3113.00	2912.00	2816.00		
3	17TPY02MR-L3	Estabilidade Dimensional DM	5.00	5.00	5.00	0.00	1	I48197	9/16/2019	5.00	5.00	5.00	5.00	5.00
3	17TPY02MR-L3	Estabilidade Dimensional DT	3.00	3.00	3.00	0.00	1	I48197	9/16/2019	3.00	3.00	3.00	3.00	3.00
3	17TPY02MR-L3	Brilho 45°	106.00	107.00	106.67	0.58	1	I48197	9/16/2019	107.00	107.00	106.00		
3	17TPY02MR-L3	Haze/difusão	1.20	1.20	1.20	0.00	1	I48197	9/16/2019	1.20	1.20	1.20		
3	17TPY02MR-L3	Tensão superficial CORONA LO	40.00	40.00	40.00	0.00	1	I48197	9/16/2019	40.00				
3	17TPY02MR-L3	Tensão superficial CORONA LO	40.00	40.00	40.00	0.00	2	I48198	9/16/2019	40.00				
3	17TPY02MR-L3	Tensão superficial CORONA LO	40.00	40.00	40.00	0.00	3	I48199	9/16/2019	40.00				
3	17TPY02MR-L3	Tensão superficial CORONA LO	42.00	42.00	42.00	0.00	4	I48200	9/16/2019	42.00				
3	17TPY02MR-L3	Tensão superficial CORONA LO	40.00	40.00	40.00	0.00	5	I48201	9/16/2019	40.00				
3	17TPY02MR-L3	Tensão superficial CORONA LO	38.00	38.00	38.00	0.00	6	I48202	9/16/2019	38.00				
3	17TPY02MR-L3	Tensão superficial CORONA LO	38.00	38.00	38.00	0.00	7	I48203	9/16/2019	38.00				
3	17TPY02MR-L3	Tensão superficial CORONA LO	38.00	38.00	38.00	0.00	8	I48204	9/16/2019	38.00				
3	17TPY02MR-L3	Tensão superficial CORONA LO	40.00	40.00	40.00	0.00	9	I48205	9/17/2019	40.00				
3	17TPY02MR-L3	Tensão superficial CORONA LO	38.00	38.00	38.00	0.00	10	I48206	9/17/2019	38.00				
3	17TPY02MR-L3	Tensão superficial CORONA LO	40.00	40.00	40.00	0.00	11	I48207	9/17/2019	40.00				
3	17TPY02MR-L3	Tensão superficial CORONA LO	40.00	40.00	40.00	0.00	12	I48208	9/17/2019	40.00				
3	17TPY02MR-L3	Tensão superficial CORONA LO	40.00	40.00	40.00	0.00	13	I48209	9/17/2019	40.00				
3	17TPY02MR-L3	Tensão superficial CORONA LM	44.00	44.00	44.00	0.00	1	I48197	9/16/2019	44.00				
3	17TPY02MR-L3	Tensão superficial CORONA LM	42.00	42.00	42.00	0.00	2	I48198	9/16/2019	42.00				
3	17TPY02MR-L3	Tensão superficial CORONA LM	42.00	42.00	42.00	0.00	3	I48199	9/16/2019	42.00				
3	17TPY02MR-L3	Tensão superficial CORONA LM	44.00	44.00	44.00	0.00	4	I48200	9/16/2019	44.00				
3	17TPY02MR-L3	Tensão superficial CORONA LM	42.00	42.00	42.00	0.00	5	I48201	9/16/2019	42.00				
3	17TPY02MR-L3	Tensão superficial CORONA LM	38.00	38.00	38.00	0.00	6	I48202	9/16/2019	38.00				
3	17TPY02MR-L3	Tensão superficial CORONA LM	38.00	38.00	38.00	0.00	7	I48203	9/16/2019	38.00				
3	17TPY02MR-L3	Tensão superficial CORONA LM	38.00	38.00	38.00	0.00	8	I48204	9/16/2019	38.00				
3	17TPY02MR-L3	Tensão superficial CORONA LM	40.00	40.00	40.00	0.00	9	I48205	9/17/2019	40.00				
3	17TPY02MR-L3	Tensão superficial CORONA LM	38.00	38.00	38.00	0.00	10	I48206	9/17/2019	38.00				
3	17TPY02MR-L3	Tensão superficial CORONA LM	40.00	40.00	40.00	0.00	11	I48207	9/17/2019	40.00				
3	17TPY02MR-L3	Tensão superficial CORONA LM	40.00	40.00	40.00	0.00	12	I48208	9/17/2019	40.00				
3	17TPY02MR-L3	Tensão superficial CORONA LM	38.00	38.00	38.00	0.00	13	I48209	9/17/2019	38.00				
3	17TSB21MR-L3	Tratamento Superficial CHAMA	42.00	44.00	43.20	1.10	1	I48351	9/27/2019	44.00	42.00	42.00	44.00	44.00
3	17TSB21MR-L3	Tratamento Superficial CHAMA	42.00	44.00	42.40	0.89	2	I48352	9/27/2019	42.00	44.00	42.00	42.00	42.00
3	17TSB21MR-L3	Tratamento Superficial CHAMA	42.00	46.00	44.00	2.00	3	I48353	9/27/2019	46.00	42.00	44.00	42.00	46.00
3	17TSB21MR-L3	Tratamento Superficial CHAMA	44.00	44.00	44.00	0.00	4	I48403	9/30/2019	44.00	44.00	44.00	44.00	44.00
3	17TSB21MR-L3	Tratamento Superficial CHAMA	42.00	44.00	42.40	0.89	5	I48404	9/30/2019	44.00	42.00	42.00	42.00	42.00
3	17TSB21MR-L3	Espessura	17.10	17.10	17.10	0.00	1	I48351	9/27/2019	17.10				
3	17TSB21MR-L3	Espessura	17.00	17.00	17.00	0.00	2	I48352	9/27/2019	17.00				
3	17TSB21MR-L3	Espessura	16.90	16.90	16.90	0.00	3	I48353	9/27/2019	16.90				
3	17TSB21MR-L3	Espessura	16.80	16.80	16.80	0.00	4	I48403	9/30/2019	16.80				
3	17TSB21MR-L3	Espessura	17.10	17.10	17.10	0.00	5	I48404	9/30/2019	17.10				
3	17TSB21MR-L3	Gramatura	15.50	15.50	15.50	0.00	1	I48351	9/27/2019	15.50				
3	17TSB21MR-L3	Gramatura	15.40	15.40	15.40	0.00	2	I48352	9/27/2019	15.40				
3	17TSB21MR-L3	Gramatura	15.30	15.30	15.30	0.00	3	I48353	9/27/2019	15.30				
3	17TSB21MR-L3	Gramatura	15.20	15.20	15.20	0.00	4	I48403	9/30/2019	15.20				
3	17TSB21MR-L3	Gramatura	15.50	15.50	15.50	0.00	5	I48404	9/30/2019	15.50				
3	17TSB21MR-L3	Rendimento	64.50	64.50	64.50	0.00	1	I48351	9/27/2019	64.50				
3	17TSB21MR-L3	Rendimento	65.80	65.80	65.80	0.00	2	I48403	9/30/2019	65.80				
3	17TSB21MR-L3	Densidade	0.91	0.91	0.91	0.00	1	I48351	9/27/2019	0.91				
3	17TSB21MR-L3	Densidade	0.91	0.91	0.91	0.00	2	I48403	9/30/2019	0.91				
3	17TSB21MR-L3	COF NT/NT - DIN. Imediato	0.34	0.39	0.36	0.02	1	I48351	9/27/2019	0.37	0.34	0.39	0.34	
3	17TSB21MR-L3	COF NT/NT - DIN. Imediato	0.30	0.34	0.32	0.02	2	I48403	9/30/2019	0.33	0.30	0.33	0.34	0.31
3	17TSB21MR-L3	COF NT/NT - Est. Imediato	0.42	0.52	0.49	0.04	1	I48351	9/27/2019	0.52	0.49	0.51	0.49	0.42
3	17TSB21MR-L3	COF NT/NT - Est. Imediato	0.44	0.44	0.44	0.00	2	I48403	9/30/2019	0.44				
3	17TSB21MR-L3	COF NT/NT - Din.	0.20	0.20	0.20	0.00	1	I48351	9/27/2019	0.20				
3	17TSB21MR-L3	COF NT/NT - Din.	0.37	0.37	0.37	0.00	2	I48403	9/30/2019	0.37				
3	17TSB21MR-L3	COF  NT/NT - Est.	0.26	0.26	0.26	0.00	1	I48351	9/27/2019	0.26				
3	17TSB21MR-L3	COF  NT/NT - Est.	0.51	0.51	0.51	0.00	2	I48403	9/30/2019	0.51				
3	17TSB21MR-L3	Força de Tração DM	144.00	167.00	155.67	11.50	1	I48351	9/27/2019	144.00	156.00	167.00		
3	17TSB21MR-L3	Força de Tração DM	139.00	149.00	144.33	5.03	2	I48403	9/30/2019	145.00	149.00	139.00		
3	17TSB21MR-L3	Força de Tração DT	257.00	261.00	258.67	2.08	1	I48351	9/27/2019	261.00	257.00	258.00		
3	17TSB21MR-L3	Força de Tração DT	241.00	290.00	266.67	24.58	2	I48403	9/30/2019	290.00	269.00	241.00		
3	17TSB21MR-L3	Alongamento DM	164.00	201.00	180.67	18.77	1	I48351	9/27/2019	164.00	177.00	201.00		
3	17TSB21MR-L3	Alongamento DM	151.00	162.00	155.33	5.86	2	I48403	9/30/2019	153.00	162.00	151.00		
3	17TSB21MR-L3	Alongamento DT	33.00	35.00	34.33	1.15	1	I48351	9/27/2019	35.00	33.00	35.00		
3	17TSB21MR-L3	Alongamento DT	27.00	40.00	33.67	6.51	2	I48403	9/30/2019	40.00	34.00	27.00		
3	17TSB21MR-L3	Módulo Elástico DM	1415.00	1508.00	1476.67	53.41	1	I48351	9/27/2019	1415.00	1508.00	1507.00		
3	17TSB21MR-L3	Módulo Elástico DM	1791.00	1791.00	1791.00	0.00	2	I48403	9/30/2019	1791.00				
3	17TSB21MR-L3	Módulo Elástico DT	2532.00	3115.00	2756.67	313.64	1	I48351	9/27/2019	3115.00	2623.00	2532.00		
3	17TSB21MR-L3	Módulo Elástico DT	2696.00	3411.00	3064.00	357.96	2	I48403	9/30/2019	3411.00	2696.00	3085.00		
3	17TSB21MR-L3	Estabilidade Dimensional DM	5.00	5.00	5.00	0.00	1	I48351	9/27/2019	5.00	5.00	5.00	5.00	5.00
3	17TSB21MR-L3	Estabilidade Dimensional DM	5.00	5.00	5.00	0.00	2	I48403	9/30/2019	5.00				
3	17TSB21MR-L3	Estabilidade Dimensional DT	3.00	3.00	3.00	0.00	1	I48351	9/27/2019	3.00	3.00	3.00	3.00	3.00
3	17TSB21MR-L3	Estabilidade Dimensional DT	2.00	2.00	2.00	0.00	2	I48403	9/30/2019	2.00				
3	17TSB21MR-L3	Brilho 45°	104.00	104.00	104.00	0.00	1	I48351	9/27/2019	104.00				
3	17TSB21MR-L3	Brilho 45°	100.00	100.00	100.00	0.00	2	I48403	9/30/2019	100.00				
3	17TSB21MR-L3	Haze/difusão	1.41	1.63	1.54	0.11	1	I48351	9/27/2019	1.41	1.57	1.63		
3	17TSB21MR-L3	Haze/difusão	1.60	1.60	1.60	0.00	2	I48403	9/30/2019	1.60				
3	17TSB21MR-L3	Força de Selagem NT/NT	397.00	476.00	418.40	33.17	1	I48351	9/27/2019	417.00	404.00	397.00	398.00	476.00
3	17TSB21MR-L3	Força de Selagem NT/NT	317.00	526.00	409.80	82.03	2	I48403	9/30/2019	347.00	317.00	526.00	436.00	423.00
3	17TSB21MR-L3	TIS NT/NT	103.80	103.80	103.80	0.00	1	I48351	9/27/2019	103.80				
3	17TSB21MR-L3	TIS NT/NT	104.00	104.00	104.00	0.00	2	I48403	9/30/2019	104.00				
3	17TSB21MR-L3	COF NT/NT - din - 24h	0.37	0.37	0.37	0.00	1	I48403	9/30/2019	0.37				
3	17TSB21MR-L3	COF NT/NT - est. - 24h	0.51	0.51	0.51	0.00	1	I48403	9/30/2019	0.51				
3	17TSB21MR-L3	Tensão superficial CHAMA LO	40.00	40.00	40.00	0.00	1	I48351	9/27/2019	40.00				
3	17TSB21MR-L3	Tensão superficial CHAMA LO	40.00	40.00	40.00	0.00	2	I48352	9/27/2019	40.00				
3	17TSB21MR-L3	Tensão superficial CHAMA LO	42.00	42.00	42.00	0.00	3	I48353	9/27/2019	42.00				
3	17TSB21MR-L3	Tensão superficial CHAMA LO	42.00	42.00	42.00	0.00	4	I48403	9/30/2019	42.00				
3	17TSB21MR-L3	Tensão superficial CHAMA LO	40.00	40.00	40.00	0.00	5	I48404	9/30/2019	40.00				
3	17TSB21MR-L3	Tensão superficial CHAMA LM	42.00	42.00	42.00	0.00	1	I48351	9/27/2019	42.00				
3	17TSB21MR-L3	Tensão superficial CHAMA LM	40.00	40.00	40.00	0.00	2	I48352	9/27/2019	40.00				
3	17TSB21MR-L3	Tensão superficial CHAMA LM	42.00	42.00	42.00	0.00	3	I48353	9/27/2019	42.00				
3	17TSB21MR-L3	Tensão superficial CHAMA LM	42.00	42.00	42.00	0.00	4	I48403	9/30/2019	42.00				
3	17TSB21MR-L3	Tensão superficial CHAMA LM	42.00	42.00	42.00	0.00	5	I48404	9/30/2019	42.00				
3	17TSB21MR-L3	Espessura Calculada	15.30	15.30	15.30	0.00	1	I48403	9/30/2019	15.30				
3	17TSB21MR-L3	Espessura Calculada	15.10	15.10	15.10	0.00	2	I48404	9/30/2019	15.10				
3	17TSBHTS21MR-L3	Tratamento Superficial CHAMA	42.00	46.00	44.00	2.00	1	I48354	9/27/2019	46.00	42.00	44.00	42.00	46.00
3	17TSBHTS21MR-L3	Tratamento Superficial CHAMA	42.00	46.00	43.20	1.79	2	I48355	9/27/2019	46.00	42.00	42.00	42.00	44.00
3	17TSBHTS21MR-L3	Tratamento Superficial CHAMA	42.00	46.00	44.80	1.79	3	I48356	9/27/2019	46.00	46.00	44.00	42.00	46.00
3	17TSBHTS21MR-L3	Tratamento Superficial CHAMA	42.00	46.00	44.40	1.67	4	I48357	9/27/2019	46.00	44.00	44.00	42.00	46.00
3	17TSBHTS21MR-L3	Espessura	16.90	16.90	16.90	0.00	1	I48354	9/27/2019	16.90				
3	17TSBHTS21MR-L3	Espessura	17.00	17.00	17.00	0.00	2	I48355	9/27/2019	17.00				
3	17TSBHTS21MR-L3	Espessura	16.90	16.90	16.90	0.00	3	I48356	9/27/2019	16.90				
3	17TSBHTS21MR-L3	Espessura	17.10	17.10	17.10	0.00	4	I48357	9/27/2019	17.10				
3	17TSBHTS21MR-L3	Gramatura	15.30	15.30	15.30	0.00	1	I48354	9/27/2019	15.30				
3	17TSBHTS21MR-L3	Gramatura	15.30	15.30	15.30	0.00	2	I48355	9/27/2019	15.30				
3	17TSBHTS21MR-L3	Gramatura	15.30	15.30	15.30	0.00	3	I48356	9/27/2019	15.30				
3	17TSBHTS21MR-L3	Gramatura	15.50	15.50	15.50	0.00	4	I48357	9/27/2019	15.50				
3	17TSBHTS21MR-L3	Rendimento	65.40	65.40	65.40	0.00	1	I48354	9/27/2019	65.40				
3	17TSBHTS21MR-L3	Densidade	0.91	0.91	0.91	0.00	1	I48354	9/27/2019	0.91				
3	17TSBHTS21MR-L3	COF NT/NT - DIN. Imediato	0.20	0.30	0.25	0.05	1	I48354	9/27/2019	0.20	0.30	0.29	0.20	0.27
3	17TSBHTS21MR-L3	COF NT/NT - Est. Imediato	0.32	0.59	0.45	0.11	1	I48354	9/27/2019	0.47	0.32	0.59	0.52	0.36
3	17TSBHTS21MR-L3	COF NT/NT - Din.	0.25	0.25	0.25	0.00	1	I48355	9/27/2019	0.25				
3	17TSBHTS21MR-L3	COF  NT/NT - Est.	0.30	0.30	0.30	0.00	1	I48355	9/27/2019	0.30				
3	17TSBHTS21MR-L3	Força de Tração DM	144.00	159.00	151.00	7.55	1	I48354	9/27/2019	159.00	144.00	150.00		
3	17TSBHTS21MR-L3	Força de Tração DT	245.00	290.00	272.00	23.81	1	I48354	9/27/2019	281.00	290.00	245.00		
3	17TSBHTS21MR-L3	Alongamento DM	150.00	162.00	155.67	6.03	1	I48354	9/27/2019	150.00	155.00	162.00		
3	17TSBHTS21MR-L3	Alongamento DT	27.00	45.00	37.67	9.45	1	I48354	9/27/2019	41.00	45.00	27.00		
3	17TSBHTS21MR-L3	Módulo Elástico DM	1444.00	1460.00	1452.67	8.08	1	I48354	9/27/2019	1444.00	1454.00	1460.00		
3	17TSBHTS21MR-L3	Módulo Elástico DT	2657.00	3140.00	2829.00	269.84	1	I48354	9/27/2019	2690.00	2657.00	3140.00		
3	17TSBHTS21MR-L3	Estabilidade Dimensional DM	5.00	5.00	5.00	0.00	1	I48354	9/27/2019	5.00	5.00	5.00	5.00	5.00
3	17TSBHTS21MR-L3	Estabilidade Dimensional DT	3.00	3.00	3.00	0.00	1	I48354	9/27/2019	3.00	3.00	3.00	3.00	3.00
3	17TSBHTS21MR-L3	Brilho 45°	97.00	99.00	97.67	1.15	1	I48354	9/27/2019	97.00	99.00	97.00		
3	17TSBHTS21MR-L3	Haze/difusão	1.70	1.90	1.77	0.12	1	I48354	9/27/2019	1.70	1.70	1.90		
3	17TSBHTS21MR-L3	Força de Selagem NT/NT	335.00	435.00	387.00	44.99	1	I48354	9/27/2019	335.00	435.00	352.00	430.00	383.00
3	17TSBHTS21MR-L3	TIS NT/NT	103.00	103.00	103.00	0.00	1	I48354	9/27/2019	103.00				
3	17TSBHTS21MR-L3	Tensão superficial CHAMA LO	42.00	42.00	42.00	0.00	1	I48354	9/27/2019	42.00				
3	17TSBHTS21MR-L3	Tensão superficial CHAMA LO	42.00	42.00	42.00	0.00	2	I48355	9/27/2019	42.00				
3	17TSBHTS21MR-L3	Tensão superficial CHAMA LO	40.00	40.00	40.00	0.00	3	I48356	9/27/2019	40.00				
3	17TSBHTS21MR-L3	Tensão superficial CHAMA LO	42.00	42.00	42.00	0.00	4	I48357	9/27/2019	42.00				
3	17TSBHTS21MR-L3	Tensão superficial CHAMA LM	42.00	42.00	42.00	0.00	1	I48354	9/27/2019	42.00				
3	17TSBHTS21MR-L3	Tensão superficial CHAMA LM	38.00	38.00	38.00	0.00	2	I48355	9/27/2019	38.00				
3	17TSBHTS21MR-L3	Tensão superficial CHAMA LM	38.00	38.00	38.00	0.00	3	I48356	9/27/2019	38.00				
3	17TSBHTS21MR-L3	Tensão superficial CHAMA LM	40.00	40.00	40.00	0.00	4	I48357	9/27/2019	40.00				
3	20TPY02MR-L3	Tratamento Superficial CORONA	44.00	44.00	44.00	0.00	1	I48210	9/17/2019	44.00	44.00	44.00	44.00	44.00
3	20TPY02MR-L3	Tratamento Superficial CORONA	44.00	44.00	44.00	0.00	2	I48211	9/17/2019	44.00	44.00	44.00	44.00	44.00
3	20TPY02MR-L3	Tratamento Superficial CORONA	44.00	46.00	45.20	1.10	3	I48212	9/17/2019	46.00	46.00	44.00	44.00	46.00
3	20TPY02MR-L3	Tratamento Superficial CORONA	44.00	44.00	44.00	0.00	4	I48213	9/17/2019	44.00	44.00	44.00	44.00	44.00
3	20TPY02MR-L3	Tratamento Superficial CORONA	44.00	46.00	45.20	1.10	5	I48215	9/17/2019	46.00	44.00	46.00	44.00	46.00
3	20TPY02MR-L3	Espessura	19.70	19.70	19.70	0.00	1	I48210	9/17/2019	19.70				
3	20TPY02MR-L3	Espessura	19.80	19.80	19.80	0.00	2	I48211	9/17/2019	19.80				
3	20TPY02MR-L3	Espessura	19.90	19.90	19.90	0.00	3	I48212	9/17/2019	19.90				
3	20TPY02MR-L3	Espessura	19.60	19.60	19.60	0.00	4	I48213	9/17/2019	19.60				
3	20TPY02MR-L3	Espessura	19.80	19.80	19.80	0.00	5	I48215	9/17/2019	19.80				
3	20TPY02MR-L3	Gramatura	17.80	17.80	17.80	0.00	1	I48210	9/17/2019	17.80				
3	20TPY02MR-L3	Gramatura	17.90	17.90	17.90	0.00	2	I48211	9/17/2019	17.90				
3	20TPY02MR-L3	Gramatura	18.00	18.00	18.00	0.00	3	I48212	9/17/2019	18.00				
3	20TPY02MR-L3	Gramatura	17.70	17.70	17.70	0.00	4	I48213	9/17/2019	17.70				
3	20TPY02MR-L3	Gramatura	18.00	18.00	18.00	0.00	5	I48215	9/17/2019	18.00				
3	20TPY02MR-L3	Rendimento	56.20	56.20	56.20	0.00	1	I48210	9/17/2019	56.20				
3	20TPY02MR-L3	Densidade	0.90	0.90	0.90	0.00	1	I48210	9/17/2019	0.90				
3	20TPY02MR-L3	COF NT/NT - DIN. Imediato	0.36	0.44	0.39	0.03	1	I48210	9/17/2019	0.38	0.44	0.36	0.38	0.39
3	20TPY02MR-L3	COF COR/COR - Din. - Imediato	0.26	0.43	0.33	0.07	1	I48210	9/17/2019	0.43	0.31	0.26	0.35	0.28
3	20TPY02MR-L3	COF NT/NT - Est. Imediato	0.48	0.59	0.54	0.05	1	I48210	9/17/2019	0.54	0.59	0.52	0.59	0.48
3	20TPY02MR-L3	COF COR/COR - Est. - Imediato	0.39	0.64	0.54	0.09	1	I48210	9/17/2019	0.54	0.64	0.39	0.54	0.57
3	20TPY02MR-L3	COF NT/NT - Din.	0.42	0.45	0.44	0.02	1	I48210	9/17/2019	0.45	0.42	0.44		
3	20TPY02MR-L3	COF COR/COR - Din.	0.29	0.35	0.32	0.03	1	I48210	9/17/2019	0.35	0.29	0.33		
3	20TPY02MR-L3	COF  NT/NT - Est.	0.59	0.71	0.64	0.06	1	I48210	9/17/2019	0.62	0.71	0.59		
3	20TPY02MR-L3	COF COR/COR - Est.	0.39	0.57	0.48	0.09	1	I48210	9/17/2019	0.47	0.39	0.57		
3	20TPY02MR-L3	Força de Tração DM	132.00	162.00	146.00	15.10	1	I48210	9/17/2019	144.00	162.00	132.00		
3	20TPY02MR-L3	Força de Tração DT	267.00	321.00	292.67	27.10	1	I48210	9/17/2019	321.00	290.00	267.00		
3	20TPY02MR-L3	Alongamento DM	128.00	187.00	155.67	29.67	1	I48210	9/17/2019	152.00	187.00	128.00		
3	20TPY02MR-L3	Alongamento DT	33.00	58.00	44.00	12.77	1	I48210	9/17/2019	58.00	41.00	33.00		
3	20TPY02MR-L3	Módulo Elástico DM	1394.00	1681.00	1529.67	144.14	1	I48210	9/17/2019	1681.00	1514.00	1394.00		
3	20TPY02MR-L3	Módulo Elástico DT	3153.00	3583.00	3425.67	237.07	1	I48210	9/17/2019	3583.00	3153.00	3541.00		
3	20TPY02MR-L3	Estabilidade Dimensional DM	5.00	6.00	5.80	0.45	1	I48210	9/17/2019	6.00	6.00	5.00	6.00	6.00
3	20TPY02MR-L3	Estabilidade Dimensional DM	5.00	5.00	5.00	0.00	2	I48211	9/17/2019	5.00	5.00	5.00	5.00	5.00
3	20TPY02MR-L3	Estabilidade Dimensional DT	3.00	3.00	3.00	0.00	1	I48210	9/17/2019	3.00	3.00	3.00	3.00	3.00
3	20TPY02MR-L3	Estabilidade Dimensional DT	2.00	2.00	2.00	0.00	2	I48211	9/17/2019	2.00	2.00	2.00	2.00	2.00
3	20TPY02MR-L3	Brilho 45°	106.00	109.00	108.00	1.73	1	I48210	9/17/2019	109.00	106.00	109.00		
3	20TPY02MR-L3	Haze/difusão	1.40	1.60	1.50	0.10	1	I48210	9/17/2019	1.50	1.60	1.40		
3	20TPY02MR-L3	Tensão superficial CORONA LO	42.00	42.00	42.00	0.00	1	I48210	9/17/2019	42.00				
3	20TPY02MR-L3	Tensão superficial CORONA LO	42.00	42.00	42.00	0.00	2	I48211	9/17/2019	42.00				
3	20TPY02MR-L3	Tensão superficial CORONA LO	44.00	44.00	44.00	0.00	3	I48212	9/17/2019	44.00				
3	20TPY02MR-L3	Tensão superficial CORONA LO	42.00	42.00	42.00	0.00	4	I48213	9/17/2019	42.00				
3	20TPY02MR-L3	Tensão superficial CORONA LO	44.00	44.00	44.00	0.00	5	I48215	9/17/2019	44.00				
3	20TPY02MR-L3	Tensão superficial CORONA LM	40.00	40.00	40.00	0.00	1	I48210	9/17/2019	40.00				
3	20TPY02MR-L3	Tensão superficial CORONA LM	42.00	42.00	42.00	0.00	2	I48211	9/17/2019	42.00				
3	20TPY02MR-L3	Tensão superficial CORONA LM	44.00	44.00	44.00	0.00	3	I48212	9/17/2019	44.00				
3	20TPY02MR-L3	Tensão superficial CORONA LM	44.00	44.00	44.00	0.00	4	I48213	9/17/2019	44.00				
3	20TPY02MR-L3	Tensão superficial CORONA LM	44.00	44.00	44.00	0.00	5	I48215	9/17/2019	44.00				
3	20TPY02MR-L3	Tensão superf. COR prod final	44.00	44.00	44.00	0.00	1	I48210	9/17/2019	44.00				
3	20TSB21MR-L3	Tratamento Superficial CHAMA	46.00	46.00	46.00	0.00	1	I48270	9/21/2019	46.00	46.00	46.00	46.00	46.00
3	20TSB21MR-L3	Tratamento Superficial CHAMA	46.00	46.00	46.00	0.00	2	I48271	9/21/2019	46.00	46.00	46.00	46.00	46.00
3	20TSB21MR-L3	Tratamento Superficial CHAMA	40.00	46.00	44.80	2.68	3	I48272	9/21/2019	46.00	46.00	46.00	40.00	46.00
3	20TSB21MR-L3	Tratamento Superficial CHAMA	42.00	46.00	45.20	1.79	4	I48273	9/21/2019	46.00	46.00	46.00	42.00	46.00
3	20TSB21MR-L3	Tratamento Superficial CHAMA	44.00	46.00	45.60	0.89	5	I48274	9/21/2019	46.00	46.00	46.00	44.00	46.00
3	20TSB21MR-L3	Tratamento Superficial CHAMA	44.00	46.00	45.60	0.89	6	I48275	9/21/2019	46.00	46.00	46.00	44.00	46.00
3	20TSB21MR-L3	Tratamento Superficial CHAMA	44.00	46.00	45.20	1.10	7	I48276	9/21/2019	46.00	44.00	46.00	44.00	46.00
3	20TSB21MR-L3	Tratamento Superficial CHAMA	44.00	46.00	45.60	0.89	8	I48277	9/21/2019	46.00	46.00	46.00	44.00	46.00
3	20TSB21MR-L3	Tratamento Superficial CHAMA	44.00	46.00	44.80	1.10	9	I48278	9/21/2019	44.00	44.00	46.00	46.00	44.00
3	20TSB21MR-L3	Tratamento Superficial CHAMA	42.00	46.00	43.20	1.79	10	I48279	9/21/2019	46.00	44.00	42.00	42.00	42.00
3	20TSB21MR-L3	Tratamento Superficial CHAMA	44.00	46.00	45.60	0.89	11	I48280	9/21/2019	44.00	46.00	46.00	46.00	46.00
3	20TSB21MR-L3	Tratamento Superficial CHAMA	44.00	46.00	45.20	1.10	12	I48360	9/27/2019	46.00	46.00	46.00	44.00	44.00
3	20TSB21MR-L3	Tratamento Superficial CHAMA	44.00	46.00	44.80	1.10	13	I48361	9/27/2019	46.00	44.00	44.00	46.00	44.00
3	20TSB21MR-L3	Tratamento Superficial CHAMA	44.00	46.00	44.80	1.10	14	I48362	9/27/2019	46.00	44.00	44.00	46.00	44.00
3	20TSB21MR-L3	Espessura	19.80	19.80	19.80	0.00	1	I48270	9/21/2019	19.80				
3	20TSB21MR-L3	Espessura	19.80	19.80	19.80	0.00	2	I48271	9/21/2019	19.80				
3	20TSB21MR-L3	Espessura	19.60	19.60	19.60	0.00	3	I48272	9/21/2019	19.60				
3	20TSB21MR-L3	Espessura	19.40	19.40	19.40	0.00	4	I48273	9/21/2019	19.40				
3	20TSB21MR-L3	Espessura	19.70	19.70	19.70	0.00	5	I48274	9/21/2019	19.70				
3	20TSB21MR-L3	Espessura	19.70	19.70	19.70	0.00	6	I48275	9/21/2019	19.70				
3	20TSB21MR-L3	Espessura	19.60	19.60	19.60	0.00	7	I48276	9/21/2019	19.60				
3	20TSB21MR-L3	Espessura	19.90	19.90	19.90	0.00	8	I48277	9/21/2019	19.90				
3	20TSB21MR-L3	Espessura	20.10	20.10	20.10	0.00	9	I48278	9/21/2019	20.10				
3	20TSB21MR-L3	Espessura	19.80	19.80	19.80	0.00	10	I48279	9/21/2019	19.80				
3	20TSB21MR-L3	Espessura	19.90	19.90	19.90	0.00	11	I48280	9/21/2019	19.90				
3	20TSB21MR-L3	Espessura	19.70	19.70	19.70	0.00	12	I48360	9/27/2019	19.70				
3	20TSB21MR-L3	Espessura	19.80	19.80	19.80	0.00	13	I48361	9/27/2019	19.80				
3	20TSB21MR-L3	Espessura	19.80	19.80	19.80	0.00	14	I48362	9/27/2019	19.80				
3	20TSB21MR-L3	Gramatura	17.90	17.90	17.90	0.00	1	I48270	9/21/2019	17.90				
3	20TSB21MR-L3	Gramatura	18.00	18.00	18.00	0.00	2	I48271	9/21/2019	18.00
